Repository: thegetty/bronze-guidelines

This is the repository for *Guidelines for the Technical Examination of Bronze Sculpture*. This digital book was first published February 11, 2025, by the J. Paul Getty Museum. It is available online at https://www.getty.edu/publications/bronze-guidelines/ and may be downloaded there free of charge in multiple formats.

## About the Book

Since the fourth millennium BCE, bronze has been the preferred medium for some of the most prestigious and sacred works of art. But only through interdisciplinary research can the fabrication of these extraordinary objects be properly investigated, interpreted, and documented.

File: content/v1/03.md
---
label: I.3
title: Casting Defects
order: 130
layout: page
hugo_layout: full-width
class: accordion
contributor:
  - first_name: Jean-Marie
    last_name: Welter
    bio: "Jean-Marie Welter (Independent Scholar, Luxembourg) holds an engineering diploma from Ecole Polytechnique, Paris (1966) and graduated as a Dr. rer. nat. from the Technische Hochschule, Munich (1969). He started his professional career in academia, producing and studying metallic materials. In 1985 he joined the copper industry and became corporate director of research and development of a major European group (KME) fabricating semi-products of copper and copper alloys. In those days he started investigating historical copper artifacts, which he presently continues to do within the context of the history of the copper industry, its products, and their applications."
  - id: dbourgarit
  - id: alacey
  - id: fbrewer
additional_contributors: Benoît Mille, Peta Motture
abstract: "This chapter overviews some of the most significant types of flaws found in bronze sculptures, together with a brief explanation of their possible causes. Few, if any, casts come out of the mold looking perfect. Some imperfections are inherent to the casting process, and damage may occur at any point during the lifetime of the finished sculpture. This chapter’s primary focus is on flaws that occur during casting. It provides advice on how to differentiate the various casting defects and other imperfections, and how to interpret their causes, which amounts to trying to reverse engineer what went awry in a cast."
---


This chapter overviews some of the most significant types of flaws found in {% def "bronze" %} sculptures, together with a brief explanation of their possible causes. Few, if any, {% def "cast-n" "casts" %} come out of the {% def "mold" %} looking perfect. Some imperfections are inherent to the casting process, and damage may occur at any point during the lifetime of the finished sculpture (**[table](https://getty.box.com/s/hf5ykcpvd3ahmt8xg193r7dipobelyzr) 11**). This chapter’s primary focus is on flaws that occur during casting. We will provide advice on how to differentiate the various {% def "casting defects" %} and other imperfections, and how to interpret their causes, which amounts to trying to reverse engineer what went awry in a cast.

In most periods and cultures, evidence of the casting process and flaws were generally removed and/or concealed as part of the {% def "fettling" %}, {% def "chasing" %}, and finishing of the sculpture. Surviving casting defects are thus, for the most part, not immediately visible. They may lie hidden below a surface {% def "coating" %} or a well-executed repair, or have always been invisible to most eyes because they occurred within the metallic wall or on the sculpture’s inner surface. For this reason, bear in mind the connection between defects versus repairs, cold work, and {% def "patina" "patination" %}, which are considered elsewhere in the *Guidelines*.

<section id="S1">

## 1 What kinds of casting defects can be found on a bronze sculpture?

<section id="S1.1">

### 1.1 Broad description of casting defects

The term here is reserved for unexpected flaws that result from some dysfunction that occurs during the metal casting process. These include defects resulting from faulty {% def "sprue" "sprueing" %} (judicious gating-system design is one key parameter, among others), flawed mold or {% def "core" %} construction, or a malfunction during the actual {% def "pour" %} (see [GI§2.6](#GI§2.6), [GI§2.7](#GI§2.7), [GI§2.8](#GI§2.8)). Many factors can have a bearing on the genesis of casting defects. These include the mold makers’ and {% def "founders’" %} general level of expertise and care (compare **fig. 4** and **fig. 5**), the equipment on which they rely, and the materials they use. These variables all impact the various steps of the casting process that ultimately govern the flow of the metal through the mold. A good knowledge of materials science, including {% def "castability" %}, and of the practices related to the production of a given sculpture are invaluable in assessing which step of the process may have led to the detected defects (see also [I.3§2.1](#I.3§2.1) below).

Defects can occur on any area of a bronze—on the external or internal surfaces of the cast, as well as through or within the metal walls. Depending on their location and size, defects may affect our aesthetic perception of the sculpture, and are therefore often removed, repaired, or covered over.[^1] The most significant flaws include holes or cavities, cracks, excrescences and depressions on internal or external surfaces, and distortions of the form. Variations in the alloy composition might also be perceived as casting defects, as they may strongly influence the color of the alloy and its resistance to mechanical and corrosive attacks during the lifetime of the object.

Repairs may also leave traces that could be confused with inherent defects. Furthermore, alterations or damages to a bronze that have occurred over time can look like defects and potentially be misconstrued as such. Clarifying the cause of a defect is important.

{% figuregroup "3", "fig-004, fig-005", "column" %}

</section>
<section id="S1.2">

### 1.2 Defects inherent in the casting process and later damages

Not all blemishes and imperfections are considered casting defects. Before delving into what constitutes such flaws, let’s identify the categories of imperfections that are *not* included—for instance the features to be expected upon breaking a fresh cast out of its {% def "refractory mold" %}, or blemishes or damage that occur from mishandling the cast surface. These fall into four categories (**[table](https://getty.box.com/s/hf5ykcpvd3ahmt8xg193r7dipobelyzr) 11**):

<section id="S1.2.1">

#### 1.2.1 Unavoidable imperfections inherent to the casting process

These include:

-   {% def "shrinkage" %} of the cast in comparison to the {% def "model" %} due to several parameters, including the thermally induced contraction of the metal during cooling (see [II.4§1.1.1](#II.4§1.1.1) for more on shrinkage, its impact on dimensions, and the issues faced by founders to control dimensional variations within their cast);

-   the {% def "armature" %} rods or {% def "core pins" %} breaking through, or holes marking their location;

-   the remains of sprues, usually appearing as protrusions;

-   low, raised ridges known as {% def "seam lines" %} due to the meeting of two or more sections of {% def "piece mold" %}.[^2]

</section>
<section id="S1.2.2">

#### 1.2.2 Avoidable defects occurring before the casting

These include flaws resulting from:

-   mishandling of the model (for instance sagging of a wax model placed in an overheated environment, or wear on the surface);

-   distortion occurring during the construction of the mold and/or core system (for instance caused by inhomogeneous temperature distribution during the baking of the {% def "investment" %} or uneven compression of the sand mold).

</section>
<section id="S1.2.3">

#### 1.2.3 Avoidable defects occurring during the refinishing of the cast

These include:

-   incompetent or incomplete finishing that reveals and/or leaves unwanted evidence of the casting process (see [I.3§1.2.1](#I.3§1.2.1) above);

-   poor application of patina;

-   issues related to fire {% def "gilding" %}.

</section>
<section id="S1.2.4">

#### 1.2.4 Damage that may occur during the lifetime of the sculpture

Examples include:

-   mechanical damage resulting from intentional or accidental dropping or striking of the object, which may cause it to be scratched, bent, dented, punctured, or broken;

-   removal of precious materials such as gilded surface or {% def "inlays" %};

-   surface degradation induced by aggressive environments leading to layers of {% def "corrosion" %} products, or air- and waterborne deposits and localized defects such as pitting. Note that corrosion may affect not only the copper wall, but also any iron armatures, which can expand while rusting, potentially pressing into or breaking through the bronze from within (**fig. 149**);

-   surface disfigurement due to harsh cleaning treatments and/or vandalism, whether mechanical, chemical, or electrolytic.

For more relevant information on the life cycle of the bronze, see also [GI§1.3](#GI§1.3).

{% figuregroup "3", "fig-149", "column" %}

</section>
</section>
<section id="S1.3">

### 1.3 Five categories of casting defect

The characteristics of a specific defect include its morphology; its frequency of occurrence; whether it is unique, repeated, and/or clustered; and its location on the object. The morphology of the defects provides a simple guiding principle for their identification and their grouping into meaningful categories. **Table 12** shows the most popular catalog adopted by the metallurgical industry. It takes into account seven families of structural defects as well as one for chemical anomalies.[^3] For bronze sculpture, we consider the following five main categories (**fig. 150**).

{% figuregroup "3", "fig-150", "column" %}

<section id="S1.3.1">

#### 1.3.1 Cavities, porosity

A cavity may be located:

-   through the entire wall (**figs. 73, 151**);

-   opened on just one surface of the bronze (**figs. 152, 153**);

-   within the wall (**fig. 152**).[^4]

The forms that such defects take relate to the way in which they were generated and how the metal solidified. Round and smooth cavities are mostly (small) bubbles created after the release of gaseous elements from the solidifying melt. Cavities with a granular and complex surface are often caused by material that has fallen into the mold and become encapsulated in the metal. This could comprise a loose piece of investment or core, or it could be slag, dross, or charcoal (when used) coming with the melt (**fig. 154**).

Larger cavities, or lacunae, are often caused by trapped air pockets or the mold failing to fill completely, resulting in the melt becoming too sticky while cooling down and ceasing to flow (**fig. 73**). Poor feeding of the metal may also lead to the formation of cavities with angular shapes as a consequence of internal shrinkage (**fig. 155**, **video 9**). Internal shrinkage should be distinguished from external shrinkage, which leads to the reduction of dimensions.

Cavities generated by gas or internal shrinkage are collectively known as {% def "porosity" %}.[^5]

An extreme case of porosity can result in an incomplete casting. Malformation of an entire section of a bronze is not uncommon (**fig. 151**). This is described as an “incomplete piece” in modern industrial parlance.[^6] However, it may be caused by a single defect or a combination of defects from different sources.

*Risks of misidentification/misinterpretation*

-   As noted above, cavities resulting from the removal of armature rods and core pins may potentially be misidentified as casting flaws. Such cavities are often revealed when {% def "patches" %}, {% def "plugs" %}, or {% def "cast-on repairs" %} have been lost.

-   Missing inlays may also be mistaken for defects (see [I.9§2.1](#I.9§2.1)).

-   Sampling by drilling creates holes that unless documented might be mistaken for porosity, though the perfectly round hole is usually recognizable (**fig. 156**).

-   Pitting from corrosion that has been removed or from electrolytic cleaning can be mistaken for a casting defect (**fig. 157**).

-   On radiographs, metal porosity may be confused with gaps in the core. The latter are usually coarser and have more angular shapes (**fig. 65** point 1).

{% figuregroup "3", "fig-073, fig-151, fig-152, fig-153, fig-154, fig-155, fig-156, fig-157, fig-065", "column" %}

</section>
<section id="S1.3.2">

#### 1.3.2 Cracks and fractures

Cracks appear as long, linear or angular gaps in the metal. They can start on any surface and pass partly or all the way through the metallic wall. Fractures can even be found within the wall and are often associated with inclusions and cavities (**fig. 150**). Cracks and fractures that have traveled through the entire wall of the bronze can lead to breakage (**fig. 158**), even the loss of a portion of the sculpture such as an arm, hand, or foot.

The metal may tear for several reasons. The main one is excessive tensile stress, which arises when the cooling metal cannot contract freely in the mold, notably when the temperature in the metal is heterogeneous. Another cause of cracks may be the stress induced by an overly rigid incompressible core.

{% def "Cold shuts" %} are another type of fracture. They occur during the filling of the mold when two flows of molten metal meet, but are not hot enough to fuse together (**fig. 159**).

*Risks of misidentification/misinterpretation*

As a rule, damages are repaired and any broken part reattached by one of the many available assembly techniques (see [I.5](#I.5)), or re-created and {% def "cast-v" "cast" %} on. It can, therefore, be difficult to differentiate between a breakage that originated during the casting process, such as a thin section broken off during careless fettling or chasing, and one that occurred through later damage.

{% figuregroup "3", "fig-150, fig-158, fig-159", "column" %}

</section>
<section id="S1.3.3">

#### 1.3.3 Surface excrescences

Aside from cavities, the most apparent defects are excess metal in various forms of excrescences on the various surfaces of the raw cast. These include {% def "flashing" %}, which results during the pour when liquid metal flows into cracks that formed in the refractory mold and/or in the core. Such flashing can occur on the external surface as mold flashing (**fig. 77**), or the internal surface as core flashing (**figs. 59, 60, 90**). Both types appear in many forms, from thin, raised ridges to feathery extensions that emerge from the surface of the cast.

Furthermore, larger areas of both surfaces can be textured in an undesirable manner (**fig. 160**). Such textures appearing on the interior of the bronze wall are usually, but not always, associated with specific problems caused by the core. But do not confuse these with features specific to the fabrics of the core, such as bubbles in plaster core (**figs. 56, 57**) or evidence of organic fibers (**fig. 58**), which are defects inherent to the process.

Textures forming on the outer surface of a bronze can be caused by numerous and diverse issues. The surface may for example resemble the skin of an orange, hence the term “orange peel” effect (**fig. 161**). This occurs notably when dross or oxide films flowing with the melt during pouring push against the inner surface of the mold (**fig. 154**). When the investment material is insufficiently compacted, it may create a rough and granular surface that is translated into bronze. The mold’s surface can also roughen due to overheating, creating a texture somewhere between the granular appearance of the latter and the “orange peel.”

*Risks of misidentification/misinterpretation*

-   It is often difficult to judge whether a textured surface is intentional or due to a faulty cast.

-   Sandy or grainy textures covering large areas of the cast, or even its entire surface, can mislead the investigator into thinking that the cast was made using a different method than was actually the case, for example a {% def "lost-wax casting" %} appearing as a {% def "sand casting" %}, or vice versa.[^7]

-   Residues of excrescences on the outer surface can look very similar to seam lines. Note: seam lines should not be referred to as “flashes” because they are not considered defects; they are integral to the casting process.

{% figuregroup "3", "fig-077, fig-059, fig-060, fig-090, fig-160, fig-056, fig-057, fig-058, fig-161, fig-154", "column" %}

</section>
<section id="S1.3.4">

#### 1.3.4 Distortions due to mold and/or core shift

Distortions of the sculpture may occur for a variety of reasons, including refractory mold shift (**fig. 162**) or heterogeneities in the refractory mold that developed during the fabrication process or during casting (localized and rapid heating, metal static pressure, et cetera).

When improperly anchored in the mold, the core can be displaced by pressure differences of the melt inflowing through different channels, thereby increasing the wall thickness on one side and decreasing it on the opposite side (**fig. 65** points 6, 7). Note that the core shift may arise from mishandling before casting.

*Risks of misidentification/misinterpretation*

-   Variations in wall thickness may be intentional, or may be due to unintentional variations in the wax thickness, as for example in slush molding (due to lack of experience and/or awkwardness of the mold).

-   Distortions may also arise in a damaged wax model or one that has sagged, as sometimes occurs in very warm temperatures.

{% figuregroup "3", "fig-162, fig-065", "column" %}

</section>
<section id="S1.3.5">

#### 1.3.5 Heterogeneous alloy composition

A variety of factors may prevent the homogeneous distribution of all the elements in the alloy throughout the cast. It may be that the ingredients in the melt have failed to mix completely.[^8] Another cause is the unintentional segregation of various elements—mainly zinc, tin, and lead—on the surface, such that one or more of the elements segregates out and becomes more abundant toward the surface of the cast (**fig. 163**).[^9]

Consequences may include:

-   an uneven color, since the metallic color of a bronze directly corresponds to the composition of the alloy (for a more detailed description and warnings, see [I.2§2.3](#I.2§2.3));

-   difficulties in using some coloring techniques such as fire gilding (the presence of excessive lead on the surface makes fire gilding difficult; see [I.7§1.1.2](#I.7§1.1.2));

-   different reactions to environmental conditions over time, leading to subtle changes in the formation of corrosion products;

-   misleading results from metal analysis, especially when surface techniques such as X-ray fluorescence (XRF) are used (see [II.6§2.2](#II.6§2.2)).

*Risks of misidentification/misinterpretation*

-   Repairs, unless made with the same alloy (and even then), are a primary source of uneven coloration of a bronze sculpture because their alloy composition and structure are usually different from that of the body metal. The differential coloring is mostly caused over time by corrosion.

-   More generally, wear and/or corrosion are a major source of uneven coloration.

{% figuregroup "3", "fig-163", "column" %}

</section>
</section>
</section>
<section id="S2">

## 2 Why investigate casting defects? and other FAQs

<section id="S2.1">

### 2.1 Can the investigation of casting defects help reconstruct the casting process?

Some casting defects are typically associated with specific materials used in cores and refractory molds, and thus may point to specific techniques and/or setups as mentioned in [I.1](#I.1):

-   Frequent and sinuous core flashes in clay-based cores as opposed to rare and linear core flashes in sand cores may help to differentiate lost-wax casting from sand casting (compare **fig. 59** with **fig. 61**).

-   Some defects may indicate or help to identify the casting orientation, as detailed in [I.1§4.2](#I.1§4.2) (gas porosity, wash, lead content).

{% figuregroup "3", "fig-059, fig-061", "column" %}

</section>
<section id="S2.2">

### 2.2 Can the investigation of casting defects help distinguish between founders’ workshops?

Defects, due to the very nature of their formation, are highly descriptive of the issues encountered during the casting process. Knowledge of how defects occur can reveal something of the artist’s or founder’s working parameters and know-how, including material usage and aesthetic considerations.[^10] However, matters may prove exceedingly complex. A defect (for example a crack) can originate for a variety of reasons (feeding system, refractory mold, temperature of metal, et cetera). Also, as noted, defects may be due to inherent peculiarities of the process as well as to accidental circumstances. Therefore, defects discovered in two virtually identical statues cast within a short time period—even in the same workshop—may vary considerably.[^11]

Similarly, different qualities of cast may occur at different points on the founder’s learning curve, especially when bronzes are produced in series. In general, defects are not useful to determine the sequence of castings or the relationship between versions of the same model. An exception may be the {% def "after-cast" %} of a bronze that has many repairs or flaws, where traces may help reveal many features of the (unknown) precursor (**fig. 164**).

{% figuregroup "3", "fig-164", "column" %}

</section>
<section id="S2.3">

### 2.3 Can casting defects help us better appreciate the artistic and technological “value” of a bronze?

The perception and acceptance of faults is subjective (**fig. 165**). To what level were defects acceptable? The answer depends, among other considerations, on cultural and economic factors. Repairing might have been less expensive than recasting, even for heavily flawed bronzes (**fig. 166**). And the size of the bronze will also determine what kinds of flaws are deemed important. Structural flaws are of greater concern in a monumental cast than in a small figurine, while surface blemishes are more disturbing in the latter than on the back of a large sculpture destined for display above eye level.

It is always understood that a bronze will have to be reworked upon casting to remove or repair flaws, though this does not always occur.[^12] Several heavily defective sculptures have been maintained as such throughout time, although the reasons for doing so are not always known (**fig. 151**). It was the rare sculptor who considered defects as a part of their creation and thus opted to preserve them rather than repair or remove them.[^13] And even if the artisans (and patrons) were aiming for a perfect cast, we cannot assume that a sculpture free from defects is superior in quality, or more technologically advanced.

{% figuregroup "3", "fig-165, fig-166, fig-151", "column" %}

</section>
<section id="S2.4">

### 2.4 Can defects occurring during the casting process and those arising later on during the lifetime of a bronze be distinguished?

This can be difficult. What may look like later damage—notably cracks—could have been created during the casting process, or vice versa (see above for potential misinterpretations). Yet some apparently similar features, such as open cavities, may be sufficiently specific in shape and/or distribution on the sculpture to allow for clear distinction. For instance, holes occurring during casting are often diverse in size and unevenly distributed throughout, as opposed to core-pin holes, holes made as part of an attachment mechanism, or holes due to electrolytic cleaning. In any case, consider the sculpture as a whole, with all its flaws, before deciding whether a specific flaw is a casting defect, one that occurred in another phase of the production, or later damage.

</section>
</section>
<section id="S3">

## 3 Checklist: How do we investigate defects?

-   Visual inspection supported by optical magnifying instruments can prove very efficient for studying defects that traverse the wall as well as those located on the exterior or interior walls.

-   For defects on the interior walls, endoscopy is the preferred technique.

-   Image-analyzing algorithms enable the dimensions of the defects to be quantified.

-   To look into the wall (or when defects occurring elsewhere are hidden, for example by coatings) a number of significant nondestructive testing techniques are increasingly used, including X-radiography, eddy currents, ultrasonic testing, and thermography.

For a synthesis of available investigation techniques, see **tables 13**, **10**, and **5**, and associated chapters of volume II.

</section>

## Notes

[^1]: Some authors separate them into categories as negative and positive defects ({% cite "Rome and Young 2003" %}). For an inventory of casting defects and their origin in the modern industrial foundry see {% cite "Mascré, Thomas, and Hénon 1952" %}; {% cite "Hénon, Mascré, and Blanc 1971" %}; {% cite "Reuter and Schneider 1971" %}; {% cite "Campbell 2004" %}; {% cite "Rajkolhe and Khan 2014" %}; {% cite "Siddalingswami and Dulange 2015" %}; {% cite "Campbell 2015" %}.

[^2]: An exception is French sand molding, which, when expertly done, results in a seam-free cast. This is accomplished through precise ramming of the sand—not too loose, not too dense, so that the sand swells just slightly on baking to seal the gap. See [Case Study 6](#CaseStudy6).

[^3]: A list of observed defects occurring in industrial cast products was first produced in France in 1952, resulting in the publication of a defect atlas ({% cite "Mascré, Thomas, and Hénon 1952" %}). This initiative led to international cooperation aiming to systemize the defect classification. The guiding line was their appearance, which led to the seven basic categories presented in **table 12**. Atlases giving the code and the description of commonly occurring defects were issued in the 1970s in various countries.

[^4]: See {% cite "Mascré, Thomas, and Hénon 1952" %}; {% cite "Ammen 1980" %}; {% cite "Campbell 2015" %}. Hénon proposes grouping cavities into three categories according to their shape and distribution: isolated round cavities, groups of small round cavities, and cavities with a rough surface.

[^5]: {% cite "Ammen 1980" %}; {% cite "Campbell 2015" %}.

[^6]: {% cite "Mascré, Thomas, and Hénon 1952" %}.

[^7]: Notes made during a Barye Study Day held at the V&A, November 14–15, 2002; see I.1, note 19.

[^8]: This is particularly true with reverbatory furnaces. The relatively low thickness of the liquid bath heated from above prevents thermal convection and thus any mixing.

[^9]: This occurs when the founder has not provided a sufficient head of liquid metal to ensure a proper metallostatic pressure in the mold. The still-hot, contracting solid metal can detach itself from the mold surface and reheat up to the melting point. Zinc may evaporate in the hotter parts, circulate in the metal-mold gap, and redeposit on colder surfaces. Tin and lead are usually pushed out from the inner subsurface layer to the top of the surface. This segregation phenomenon is known as tin or lead sweat, and gives the surface a silvery-gray appearance. Tin sweat and also arsenic sweat may be intentional; see [I.7](#I.7). The authors do not know of any such examples on bronze sculpture.

[^10]: Andrew Lacey: “In the course of making my own bronzes I often allow or even encourage certain defects into the casting. Grainy or pitted surfaces in small discrete areas can work well especially in conjunction with the highly polychromatic patinas. Also, fine flashing lines formed by the mold cracking under pressure from the bronze can create structures reminiscent of bodily wounds or scars, this helps me suggest a fragility or tenderness in the form that is difficult to create by modeling alone.” Personal communication, April 2019.

[^11]: The technological study has shown that Donatello’s (Italian, 1386–1466) workshop produced both *Spiritelli* in the Musée Jacquemart André, Paris (inv. MJAP-S 1773-1 and MJAP-S 1773-2, heights 60 and 65 cm, respectively), based on similar models, but there are notable differences in the defects observable on the two casts, due mainly to significant variance in metal wall thickness ({% cite "Castelle et al. 2019" %}).

[^12]: In Guido Mazzoni’s (Italian, ca. 1450–1518) early sixteenth-century estimate for his unrealized project for the tomb of King Henry VII the repairs were costed in advance; see {% cite "Motture 2019" %}, 197, with additional references.

[^13]: A number of artists have left evidence of the casting process on the final cast, including casting defects, for example Adriaen de Vries (Dutch, 1556–1626) ({% cite "Bewer 2001" %}), Medardo Rosso (Italian, 1858–1928) ({% cite "Cooper and Hecker 2003" %}), and Auguste Rodin (French, 1840–1917) ({% cite "Hecker 2017" %}).

File: content/v1/04.md
---
label: I.4
title: Repairs
order: 140
layout: page
presentation: full-width
class: accordion
contributor:
  - id: jbassett
  - first_name: Lorenzo
    last_name: Morigi
    bio: "Lorenzo Morigi (Independent Restorer) joined the company owned by his father in 1990, specializing in the restoration of outdoor bronze sculptures and metal objects. He studied chemistry for conservators at ICCROM in Rome. He has been responsible for planning, direct restoration, and technological study of many Italian bronze sculptures from ancient Rome to the modern era, and specializes in the conservation of contemporary sculptures, also with thorough experience in consolidation and restoration of waterlogged wood. He has reproduced medieval bronze doors and sculptures in art foundries. He collaborates with art handling companies in conceiving, designing, and building special art crating with reverse engineering. He works with 3D scanners and digital fabrication systems)."
additional_contributors: Denise Allen, Aurélia Azéma, Ann Boulton, Manon Castelle, Laurence Garenne-Marot, Arlen Heginbotham, Joachim Kreutner, Andrew Lacey, Elisabeth Lebon, Jeffrey Maish, Peta Motture, Jeremy Warren, Jean-Marie Welter
abstract: "This section focuses primarily on metal repairs, and considers what kind of repairs may be present on a bronze, why it may be interesting to investigate them, and how best to do so. Repairs undertaken in the foundry address problems in the metal that have occurred during casting."
---

This section focuses primarily on metal repairs, and considers what kind of repairs may be present on a {% def "bronze" %}, why it may be interesting to investigate them, and how best to do so. Repairs undertaken in the foundry address problems in the metal that have occurred during casting (see [I.3](#I.3)). Nonmetal repairs, such as those made of plaster, wax, and resin, may also be found on sculptures, but fall outside the remit of this chapter.

<section id="S1">

## 1 What kinds of metal repairs might be encountered? And where, when, why, and how were they made?

Repairs may vary considerably in nature, shape, and scale, from shallow flaws that occur only on the outer surface of the bronze wall, to those that pierce the wall (for instance filling of holes left by {% def "core pins" %} and {% def "armature" %} rods), to the larger replacements of mis-cast sections. The range of commonly encountered repairs is presented in **figure 167**. Although repairs may be needed to restore the structural integrity of a {% def "cast-n" "cast" %}, they are most often made for aesthetic reasons—to repair unsightly flaws on the bronze’s surface. Whereas surface repairs can be carefully hidden by {% def "chasing" %} (**figs. 168, 169, 170**), artists and {% def "founders" %} rarely take steps to hide evidence of repairs on the interior, which is why access to these areas for examination can be very informative. That said, some types of set-in {% def "patches" %} and {% def "plugs" %} only extend partway through the wall of the bronze and are not visible from the hollow interior (**figs. 152, 171**).

Repairs may be undertaken concurrently with—and are related to—other finishing techniques, such as the joining of separately cast elements (see [I.5](#I.5)). Repairing flaws is a time-consuming but unavoidable and necessary step in the casting process.[^1]

While organic materials such as resins or waxes may be used at times to make fills, the vast majority of repairs found on copper-alloy sculptures are made of metal, and these are primarily fashioned out of copper-based alloys. There has been no broad survey of repairs that would enable us to identify the regional occurrence or chronological development of repairs. Among the few exceptions are the evident lack of machine-threaded plugs in Europe before the middle of the sixteenth century (see [I.4§1.1.2](#I.4§1.1.2) below), and the advent of modern {% def "welding" %} processes in the twentieth. In light of the paucity of data, this chapter will not attempt to outline when and in what geographic area specific types of repairs might be expected.

All metal repairs require the same general steps:

-   the edges around the flaw are prepared;

-   the repair is made;

-   the surface is finished to render the repair invisible.

Depending on the size and location of {% def "casting-defect" "defects" %} and the skill of the person making the repair (often the founder), two main categories of metal repairs are encountered on historic bronzes: mechanical repairs and metallurgical repairs. (We use the term “metallurgical repair” in this volume for simplicity to designate all repairs using molten metal, as an echo of the term “{% def "metallurgical joint" %}”). Many bronzes contain both types of repair.

{% figuregroup "3", "fig-167, fig-168, fig-169, fig-170, fig-152, fig-171" %}

<section id="S1.1">

### 1.1 Mechanical repairs

Mechanical repairs (often referred to as set-in repairs) are carried out by fitting a metallic-alloy fill into a flaw. The fill may be made from discarded (cut-off) {% def "sprues" %} or other excess metal from the original cast, from sheet metal, or from separately {% def "cast-v" "cast" %} sections. The alloy of a set-in repair does not necessarily match that of the surrounding cast. Due to the amount of hammering, filing, and {% def "punch" "punching" %} required to secure and chase a set-in repair, the founder may choose a softer and more malleable copper alloy than that used for the surrounding surface, or even pure copper. For this reason, the color of set-in repairs can differ from that of the surrounding {% def "as-cast surface" %}, and will be accentuated over time by oxidation or {% def "corrosion" %}. The differences of metallurgical state between the repair (hammered) and the surrounding metal (cast), and/or the degree of {% def "porosity" %}, may also impact the corrosion behavior, and consequently the surface appearance (**fig. 125**).

For the purpose of these guidelines, mechanically attached repairs that are set into the surface of a sculpture are called patches. Repairs that are inserted into holes that extend through the full thickness of the metal wall are called plugs.

{% figuregroup "3", "fig-125" %}

<section id="S1.1.1">

#### 1.1.1 Patches

Patches can be found in a wide range of sizes and shapes and are often rectangular or polygonal (**fig. 172**). A common process for setting in patches is described in **figure 173** and a variation for small flaws in **figure 174**. Patches may be applied to repair a range of flaws, including superficial surface porosity or holes that pass clear through the metal wall (**fig. 35**). They often fall out and are lost, leaving the prepared geometric hole visible on the surface (**fig. 175**). When flaws in a sculpture are located in areas where the surface has complex {% def "model" "modeling" %}, patches can be cast separately and set into place. In such instances, the patches can be directly modeled in wax in the flawed area or can be formed using the original {% def "molds" %} (**fig. 176**).

{% figuregroup "3", "fig-172, fig-173, fig-174, fig-035, fig-175, fig-176" %}

</section>
<section id="S1.1.2">

#### 1.1.2 Plugs

Flaws that extend through the entire thickness of the bronze, including holes left when core pins or armature rods are removed, are often repaired with circular plugs inserted after the defective spot has been drilled out. As observed on European bronzes from the second half of the sixteenth century, plugs are often (but not always) threaded.[^2] Once screwed into place, the visible end of the rod is {% def "chiseling" "chiseled" %} down close to the surface, then hammered and chased to bring the repair flush with the surrounding wall (**fig. 177**). 

Methods for forming threads on a plug and in its corresponding hole have changed over time. In the early modern period, the first use of threaded metal fasteners seems to have appeared in the realm of arms and armor manufacture as well as clock making, around the middle of the sixteenth century. Although no comprehensive study has been done, it can be assumed that their use in sculpture would have followed. Although thread cutting lathes may have existed quite early, forming threads in copper alloys in this period was probably primarily achieved by “swaging,” or displacing the metal, rather than by cutting. Female threads would have been formed by forcing a handmade, hardened steel threaded rod, or “tap,” into a slightly undersize hole in the bronze; as the tap was twisted into the hole, the steel threads displaced, but did not cut, the surrounding metal. For forming male threads on a plug, a “screw plate” could be made by using the original tap to form female threads in a plate of annealed steel. After hardening the steel, a slightly oversize rod of bronze could be twisted through the screw plate to form a threaded rod, again by displacement of the metal, not by cutting.[^3]

In the second half of the eighteenth century and into the nineteenth, mechanized machine lathes, improved screw plates, and fluted taps that cut threads started to become more and more widespread, a development that presumably would have increased the use of threaded plug repairs after this date.[^4] Beginning in the mid-eighteenth century, systems of standardized dimensions for threading began to appear in Europe.[^5] Today, precision tap and die sets are used to cut threads in both repair rods and corresponding drilled-out flaws.[^6]

Threaded plugs inserted at the edge of larger geometric patches also may be used to help secure the large patches to the surrounding metal (**fig. 178**).

It is important to remember that various combinations of techniques may be found on a single sculpture.

*Risks of misidentification/misinterpretation*

-   Set-in repairs are often geometric in shape; {% def "cast-on repairs" %} are often asymmetric. However, metallographic investigation of several rectangular repairs on Roman statues has revealed examples of their having been cast on (**fig. 145**)[^7] and later examples also have been observed (**fig. 123**).[^8]

-   As patches and plugs are effectively {% def "inlays" %}, they may be visually similar (see [I.9§1.2.1](#I.9§1.2.1)).

-   Also, a repair can be confused with plugs used to assemble separately cast parts (such as pinned sleeve joins; see [I.5§1.2.1](#I.5§1.2.1)). Separately cast sections can almost always be identified by examining the surface with strong raking light to reveal the thin joint around them, but occasionally these are only revealed through radiography.

{% figuregroup "3", "fig-177, fig-145, fig-123" %}

</section>
</section>
<section id="S1.2">

### 1.2 Metallurgical repairs

Metallurgical repairs are made by pouring or melting metal directly onto flaws. Molten metal repairs can be designed to fit precisely even the most complex losses.

<section id="S1.2.1">

#### 1.2.1 Cast-on repairs

These are the most common metallurgical repairs, created using a process in which a copper alloy is melted and poured directly into a flawed area. Cast-on repairs may be used to replace a range of losses, from relatively small surface flaws to large sections of a composition (**figs. 179, 180**). The process of casting on using a localized {% def "lost-wax-casting" "lost-wax" %} process is described in **figure 181**; see also **figure 182**. Clay or other modeling materials could be used to model the repair instead of wax.

Cast-on repairs may have their own flaws, as evidenced by patches located within a cast-on repair.

In order to secure larger cast-on repairs in place, dovetails or holes of any shape were sometimes cut around the borders of the defect into which the molten metal flowed, locking the repair in place as the metal cooled (**figs. 183, 184**).

Cast-on repairs can be made of copper alloys that are similar to the bulk alloy, or of alloys with a lower melting temperature and containing more tin, zinc, and/or lead. Over time, cast-on repairs—as is also the case with mechanical repairs—may become more visible as the dissimilar alloys oxidize or corrode differently (**fig. 184**), although this is not always the case.

Although best known as a technique to join separately cast parts of a sculpture, examples of flow welding to repair Greek and Roman bronzes are also recorded (**fig. 185**).[^9] A chain of oval-shaped color variations on the surface of a bronze is typical of the technique. Flow fusion welding does not appear to have been used in medieval or Renaissance foundries for bronze sculpture, although welding is attested for repairing Renaissance cracked bells (**fig. 186**).[^10]

In light of the high degree of artistry required to achieve successful cast-on repairs, it is often assumed that they are made in the original foundry.

{% figuregroup "3", "fig-179, fig-180, fig-181, fig-182, fig-183, fig-184, fig-185, fig-186", "column"%}

</section>
<section id="S1.2.2">

#### 1.2.2 Soldering, brazing, and welding

{% def "Soldering" %}, {% def "brazing" %}, and welding are techniques of using molten metal to repair flaws—to apply patches and/or fill losses directly. The difference between them is determined by the alloy of the repair metal and the temperature used for the repair. As a general rule, solders are white in color; brazing and welding metals are copper-alloy based and therefore yellow in color. In all three methods, the heated, molten metal is drawn by capillary attraction directly into the flaw or into a gap between the flaw and the repair. For more on the different techniques, see [I.5§1.1](#I.5§1.1).

Lead-based soft solder can be used to fill flaws. With its low melting point and soft surface, such repairs are relatively easy to {% def "pour" %} and to chase, yet are gray in color and therefore may be hidden by opaque {% def "coatings" %}. More commonly, hard and soft solder repairs can be found as a method for securing copper alloy patches and plugs (**fig. 187**).

As with soldering, brazing is undertaken at a low enough temperature that the surrounding metal is not melted. When the sculpture is heated, small filings of the brazing metal scattered near the edges of the repair melt and flow into the join, drawn by capillary attraction. Because the brazing metal is an alloy similar to that of the surfaces to be joined, a brazed repair can be difficult to see. However, over time, corrosive flux residues that may remain on the surface will cause raised corrosion (**figs. 106, 188**).

Welding is the most common method of repair currently used in many parts of the world.[^11] Undertaken at temperatures high enough to cause melting of the metal, once chased and polished, a weld repair can be difficult to discern on the surface of a sculpture. Surface porosity along the weld or differences in corrosion over time due to alloy variations between the cast and welding metals may make it easier to see (**fig. 189**).

*Risks of misidentification/misinterpretation*

-   It may be difficult to determine whether a section of a bronze that was cast on (for example the arm of a figure) was added as an intentional second step in the casting process, or became necessary owing to a flaw in the original casting (see [I.5§2.3](#I.5§2.3)).

-   When well cleaned and chased, it may also be very difficult to distinguish between the different copper-based metallurgical repairs (cast-in repairs, brazing, and welding). When sampling is possible and appropriate, metallography will confirm the degree of heating and whether or not the surrounding metal has previously been melted (see [I.4§2.1](#I.4§2.1) below).

-   Although it might be assumed that lead repairs would be reserved for lower-quality castings, this is not always the case.

-   Equally, it may be difficult to determine whether a lead fill was applied in the workshop or as part of a later intervention (**fig. 190**). Lead repairs often appear in bronzes in which copper-alloy mechanical and molten-metal repairs have also been made. The presence of more skillful copper-alloy repairs should not automatically suggest that the lead ones must be later additions.

-   Corrosion along a joint may be due to remains of flux applied during soldering, brazing, or even some types of welding.

{% figuregroup "3", "fig-187, fig-106, fig-188, fig-189, fig-190" %}

</section>
</section>
<section id="S1.3">

### 1.3 Nonmetallic fills

It is not uncommon to encounter even quite large fills made of nonmetallic materials such as painted plaster, wax, or resin. Nonmetal fills found on the same sculpture may be evidence of a later intervention (one would not expect both metal and nonmetal fills to be carried out simultaneously). Nonmetal fills may have been applied at any time in the sculpture’s life cycle and, with the exception of modern restoration materials, may be difficult to date. Depending on the skill of the person applying them, these fills can vary from well hidden to ghastly. They are usually easy to see with good lighting and/or ultraviolet radiation (UV) (**fig. 191**) and by touching (their warmth contrasting with the cold feeling of metal repairs).

{% figuregroup "3", "fig-191" %}

</section>
<section id="S1.4">

### 1.4 Metal fills anticipated before the casting

In modern foundries voids such as core pin holes that can be predicted before the bronze is cast may be filled using the following method: a ball of wax is added to the model adjacent to where rods or wires extend through the wax casting model, and when the metal is cast, this excess wax adjacent to the rod becomes a lump of bronze that can be hammered into the void, filling the hole with the exact alloy used for the surrounding surface (**fig. 192**). It is unknown how far back in history the technique goes, but once mastered, it is relatively quick and straightforward.[^12] It would be relatively difficult to identify on the surface of a bronze or in radiographs.

{% figuregroup "3", "fig-192" %}

</section>
</section>
<section id="S2">

## 2 Why investigate repairs? and other FAQs

Below are some frequently asked questions related to the identification of repairs as well as broader questions that the investigation of repairs may help to address.[^13]

<section id="S2.1">

### 2.1 Is it possible to distinguish a cast-on repair from a mechanical repair or a weld?

Because the foundry often carefully hides surface repairs on the exterior, examination of the interior (**figs. 177, 193**) and/or cross sections or the use of radiography (**figs. 189, 194, 195, 196, 197**) can potentially reveal the method of repair.

{% figuregroup "3", "fig-177, fig-193, fig-189, fig-194, fig-195, fig-196, fig-197" %}

</section>
<section id="S2.2">

### 2.2 Is it possible to distinguish a patch used to hide a casting flaw from a plug used to fill a core pin hole?

-   Holes left when core pins are removed are geometric (often circular or square section) and extend through the bronze wall to the interior; casting flaws may or may not be geometric. It is not unusual to find core pins remaining inside a bronze adjacent to the repair ([I.4§2.1](#I.4§2.1)).

-   The presence of patches or plugs of similar diameter in a pattern over the surface suggest that they fill core pin or armature holes (see **fig. 35**, [I.1§3](#I.1§3)).

{% figuregroup "3", "fig-035" %}

</section>
<section id="S2.3">

### 2.3 Can the presence of repairs give information about the process that was used to cast the bronze?

Examination of the repairs alone will not conclusively identify the specific method of casting that was used. However:

-   As stated above, the presence of repairs can help to indicate the placement of core pins and armature rods.

-   Repairs can also indicate casting defects. Large numbers of repaired porosity holes in one area of a bronze may indicate that that part was oriented upright during the pour (see [I.1§4.2](#I.1§4.2)).

</section>
<section id="S2.4">

### 2.4 What can repairs tell us about the quality of the cast, the skills of the foundry, and the commission more generally?

Due to the skills and time necessary to carry out repairs, their quantity and quality may lend insight into the abilities of those responsible for them. Two potentially contradictory situations are possible: extensive repairs are evidence of extensive casting flaws, yet the presence of well-made repairs is evidence of a skilled finisher.[^14]

Without written documentation, making assumptions regarding the intention of a commission based on visual observations is a matter of conjecture (see also [I.3§2.3](#I.3§2.3)). When faced with a flawed cast, the artist or foundry would consider various options: remelt the cast and begin again; repair some or all of the flaws; or leave the flaws unrepaired. The reasons why one option might be chosen over another are various and not necessarily evident, so making assumptions is risky.

However, all cold work, including repairs, is extremely time consuming, and extensive repairs therefore reflect considerable labor.[^15] Indeed, unrepaired casting flaws are often found in places where they are not easily visible. The aesthetics of a sculpture are certainly affected by decisions regarding whether or not to repair. Whatever the culture, casts were often substantially repaired before finishing (**figs. 166, 198**), yet some artists, for example the sculptor and expert founder Jean-Antoine Houdon (French, 1741–1828), at times left extensive surface flaws unrepaired (**fig. 153**).

{% figuregroup "3", "fig-166, fig-198, fig-153" %}

</section>
<section id="S2.5">

### 2.5 Can original workshop repairs be distinguished from later repairs?

Comparison of a repair with the surrounding surface may help identify repairs made in the original workshop. For example, given that foundry repairs are often made before the final finishing of the surface, tool marks such as polishing or texturing may run continuously from the bulk surface over repairs that were applied at the foundry (**figs. 168, 169**).

Evidence of later repairs may include differences in color and/or texture of the {% def "patina" %}, which may be thinner, scratched, or discolored by heat applied during the repair process. In contrast, uniformity of the patina may suggest an old (and possibly original) repair (**fig. 170**), but keep in mind that patina uniformity may reflect repatination of the surface after repairs were undertaken such that a much-later repatination will be of no help in dating any repairs it covers.

If it is possible to access the inside of the bronze, later repairs may have a different appearance from original repairs. If the bronze has been repatinated and the interior is not accessible, identifying later repairs may be very difficult without radiography (**fig. 199**).

Repair alloys on the same bronze may vary considerably, so attempts to determine later repairs by looking at the alloy alone may be misleading. Although it was common to remelt cut-off sprues for use in cast-on repairs, such repair alloys are, nonetheless, generally different in one element or possibly many. This could be due to loss of alloying elements during the previous casting process (for example, heating an alloy with zinc causes some loss due to evaporation), or because another element could have been added to the repair melt to lower the melting point or alter the cold-working properties.

The degree of corrosion on a repair might not reflect its age. As an example, the patch repairs on the monumental figure of the twelfth-century Khmer West Mebon Vishnu were applied at the time of manufacture, yet their alloy and metallurgical properties left them far more resistant to corrosion than the original cast (**fig. 125**).

{% figuregroup "3", "fig-168, fig-169, fig-170, fig-199, fig-125" %}

</section>
<section id="S2.6">

### 2.6 More generally, can repairs help to date a bronze sculpture?

Under certain circumstances, and with caution, the type of repair chosen by the founder or sculptor may be indicative of practices from a particular geographical area or period.[^16] Identifying the method by which the threads were cut into a repair rod can help date the repair (see [I.4§1.1.2](#I.4§1.1.2) above). Occasionally, the end of a plug will extend far enough into the interior cavity of a hollow-cast bronze to allow close viewing of the threads (**fig. 177**). But be warned: threaded plugs that can be observed either visually inside the bronze or in radiographs are often cut very short, making it difficult to determine how the threads were formed. Recall that handmade threaded screws used to secure metal parts have been found in the sixteenth century, whereas machine-cut threads were introduced in the second half of the eighteenth century. Evidence of the use of welding suggests a date after the nineteenth century.

Note of caution: though we assume that practitioners develop certain preferences and patterns in their practices, it is always possible that conditions requiring improvisation may arise (**fig. 200**). Second, repairs may form part of later restorations and, as with all comparisons, the relative lack of detailed technical studies of well-provenanced bronzes limits our ability to draw firm conclusions.

{% figuregroup "3", "fig-177, fig-200" %}

</section>
</section>
<section id="S3">

## 3 Checklist: How do we investigate repairs?

For details of examination and analytical techniques, please refer to **tables 13**, **10**, and **5**.

<section id="S3.1">

### 3.1 Visual examination

Examination of the surface under strong lighting (including raking light) often reveals the presence of repairs. As seen above in [I.4§1](#I.4§1), quite commonly the patches acquire a different-colored patination due to differences in corrosion (**figs. 125, 176, 184**). Even with very carefully chased bronzes, the outer edges of patches and cast-on repairs are often visible due to shifting of the repair or darkening of the fine gap between the bulk material and the repair due to accumulation of soil or darkened coatings.

Repairs on bronzes with opaque coatings may be quite difficult to detect by visual examination of the surface alone. When access to the interior of a sculpture is limited to small gaps or holes, an endoscope can help detect and identify repairs. For thinner-walled sculptures with access to their hollow interiors, shining a bright light inside may reveal gaps along the edges of repairs where the borders are not perfectly closed.

{% figuregroup "3", "fig-125, fig-176, fig-184" %}

</section>
<section id="S3.2">

### 3.2 Other techniques without sampling

<section id="S3.2.1">

#### 3.2.1 Radiography and computed tomography

Radiography can be highly diagnostic in determining the number, type, and location of repairs. It may also indicate the type of flaw that is being repaired. CT (computed tomography) scanning permits a more nuanced understanding of a repair, as it allows sectioning in any direction through the repaired area (see [II.3](#II.3)).

</section>
<section id="S3.2.2">

#### 3.2.2 Other nondestructive testing

Nondestructive techniques, including ultrasonic testing (see [II.4§2.3.3](#II.4§2.3.3)), eddy currents (see [II.5§2.3.2](#II.5§2.3.2)), and thermography (see [II.2§3.2](#II.2§3.2)), may be useful for detecting hidden repairs, either instead of radiography (when that is not possible) or to complement it.[^17]

</section>
<section id="S3.2.3">

#### 3.2.3 Surface elemental analysis: XRF/PIXE/PIGME

Surface elemental analysis—for instance X-ray fluorescence spectroscopy (XRF) and particle-induced X-ray emission spectroscopy (PIXE)—including 2D chemical mapping (see [II.6§2.2](#II.6§2.2)) allows analysis of numerous locations on the surface, including repairs and solder, brazing, and welding metal.

</section>
<section id="S3.2.4">

#### 3.2.4 UV

Examination of the surface under ultraviolet (UV) illumination can be helpful in locating organic fills, coatings, or painted retouching, including faked patina. Note that thickly applied organic coatings will block such fills from UV illumination. See [II.2§3.1](#II.2§3.1) for more on which materials fluoresce under UV light.

</section>
<section id="S3.2.5">

#### 3.2.5 Workshop tip: knocking

As when investigating the structure of a wall, try knocking the surface with a wooden stick or the back of a pencil to detect a patch. You’ll hear a different sound if a patch is present and has a different thickness or is not perfectly connected to the metal. This technique is most effective on large outdoor monuments and sculptures. Correlating differences in sound to specific structures in the cast is much easier when the interior is visible. This empirical method can be employed to decide where to investigate further, but it requires considerable experience.

</section>
</section>
<section id="S3.3">

### 3.3 Techniques requiring sampling

<section id="S3.3.1">

#### 3.3.1 Metallography

In order to perform a metallographic study of a repair, the sample removed must include material from the repair zone. Such a study has the potential to give information about the nature of the repair, such as (see also [I.2§3](#I.2§3)):

-   the method by which the repair was formed (hammered or cast, see **fig. 145**);

-   the degree of cold working;

-   the method by which the repair was locked into place.

Metallography is generally considered too damaging to undertake on works of art unless there are detached repairs that can be easily sampled, or loose parts that can be easily removed. Imaging techniques such as radiography and CT scans are alternative methods to ascertain how the repair was formed and locked into place.

{% figuregroup "3", "fig-145" %}

</section>
<section id="S3.3.2">

#### 3.3.2 Analysis of organic fills

A number of techniques may be used to determine the identity of organic fills. These techniques require micro samples (Raman and infrared spectroscopies, chromatography, et cetera).[^18]

</section>
<section id="S3.3.3">

#### 3.3.3 C14 dating

It may be possible to date organic fills such as wax or animal-glue-based pastes using C14 (see [II.8§2](#II.8§2)).

</section>
</section>
</section>

## Notes

[^1]: Benvenuto Cellini (Italian, 1500–1571) took four or five years to {% def "fettling" "fettle" %} and repair his *Perseus*, completed in Florence in 1554 ({% cite "Pope-Hennessy 1985" %}, 179–81). An extreme case is the monumental equestrian statue by Pierre Hubert L’Archevêque (Swedish, 1721–1778) and Johan Tobias Sergel (Swedish, 1745–1814) of King Gustav II Adolf in Stockholm, inaugurated in 1796, for which no fewer than seventeen years were needed by the chaser and two assistants to complete fettling and finishing ({% cite "Desmas 2014" %}, 239). See also **table 1**.

[^2]: Although no definitive study has been carried out, the earliest published examples the authors know about are found in the work of Giambologna (Flemish, 1529–1608), for example *Kneeling Woman Drying Herself*, ca. 1560, Museo Nazionale del Bargello ({% cite "Sturman 2001" %}).

[^3]: {% cite "Stone 2006" %}. 

[^4]: {% cite "Rybczynski 2005" %}; {% cite "Brooks 1991" %}. 

[^5]: For tables describing many standard thread types, see {% cite "Camm 1942" %}, 127–86.

[^6]: {% cite "Rome and Young 2003" %}, 266–68.

[^7]: {% cite "Mille 2012" %}.

[^8]: {% cite "Smith and Sepponen 2019" %}, fig 11j, 47, 54.

[^9]: {% cite "Mattusch 1996" %}, cat. no. 24, *Statue of a Youth*, fig. 24j, 232–36.

[^10]: {% cite "Biringuccio [1540] 1990" %}, 275–77; {% cite "Motture 2019" %}, 49 and note 61.

[^11]: {% cite "Rome and Young 2003" %}, 268–71.

[^12]: Andrew Lacey, personal communication, 2020.

[^13]: Determining the nature of repairs is important for decision making during subsequent conservation. For example, a Chinese bronze horse came apart during conservation when R. J. Gettens subjected it to an electrolytic bath. Unbeknownst to him, it had been previously restored using plaster ({% cite "Bewer 2012" %}). Similarly, repatination of a modern bronze using heat would not be wise if it has resinous repairs.

[^14]: Without documentation, these observations must be considered assumptions. As an example, bronzes by Hubert Le Sueur (French, 1580–1658) in Westminster Abbey, London, are heavily flawed although Le Sueur was acknowledged as a skilled founder. ({% cite "Evelyn 1995" %}, 91). Repairs may also be carried out by a workshop or foundry that did not cast the bronze.

[^15]: See note 1 above.

[^16]: For example, the investigation of repairs on a Roman bronze representing a *Child with bulla* (second century BCE) in the Louvre, Paris (inv. Br 17), combined with other investigations, including metal analysis, led to the identification of three major restoration phases: two before 1809, a third before 1820; see {% cite "Descamps-Lequime, Mille, and Robcis 2008" %}. See also the recent experimental work made around other Roman bronzes found in France ({% cite "Adamski, Pernot, and Bouet 2020" %}).

[^17]: {% cite "Mercuri et al. 2017" %}; {% cite "Mercuri et al. 2018" %}; {% cite "Orazi et al. 2016" %}. Different profiles and consequently techniques of mechanical repairs were detected by thermography on the medieval *Capitoline Wolf* in Rome; see {% cite "Mercuri et al. 2017" %}.

[^18]: See {% cite "Artioli 2010" %}.
