Repository: thegetty/bronze-guidelines

This is the repository for *Guidelines for the Technical Examination of Bronze Sculpture*. This digital book was first published February 11, 2025, by the J. Paul Getty Museum. It is available online at https://www.getty.edu/publications/bronze-guidelines/ and may be downloaded there free of charge in multiple formats.

## About the Book

Since the fourth millennium BCE, bronze has been the preferred medium for some of the most prestigious and sacred works of art. But only through interdisciplinary research can the fabrication of these extraordinary objects be properly investigated, interpreted, and documented.

File: content/v1/06.md
---
label: I.6
title: Tool Marks
weight: 160
layout: page
hugo_layout: full-width
class: accordion
contributor:
  - first_name: Pete
    last_name: Dandridge
    bio: "Pete Dandridge (Conservator Emeritus, Metropolitan Museum of Art, New York) came to the Metropolitan Museum in 1979 from the Cooperstown Graduate Program. He was principal conservator of the ivories, enamels, and metalwork in the Department of Medieval Art and The Cloisters with a focus on the technical history of those materials and the capabilities of the associated artists. He contributed to *Small Wonders: Late-Gothic Boxwood Micro-Carvings from the Low Countries* (2016) and was an author and coeditor for both *Medieval Copper, Bronze and Brass* (2013) and the exhibition *Lions, Dragons, and Other Beasts: Aquamanilia of the Middle Ages, Vessels for Church and Table* (2006); he also co-curated the latter."
  - id: dbourgarit
additional_contributors: Antoine Amarger, Aurélia Azéma, Francesca G. Bewer, Nicolau Escanilla Artigas, Laurence Garenne-Marot, Joachim Kreutner, Andrew Lacey, Elisabeth Lebon, Jeffrey Maish, Mathilde Mechling, Benoît Mille, Lorenzo Morigi, Peta Motture, Barbara Plankensteiner, Dominique Robcis, Brice Vincent
abstract: "This section discusses and provides examples of the different types of tool marks that might be encountered on either the interior or exterior of a bronze sculpture. It outlines the working processes that can create tool marks, and focuses on how these marks may be identified and associated with a specific action. A flowchart summarizes the different possible tool marks."
---

This section discusses and provides examples of the different types of tool marks that might be encountered on either the interior or exterior of a {% def "bronze" %} sculpture. It outlines the working processes that can create tool marks, and focuses on how these marks may be identified and associated with a specific action. A flowchart summarizes the different possible tool marks (**fig. 233**). Features derived from the casting and fabrication process are discussed in [I.1](#I.1).

{% figuregroup "3", "fig-233", "column" %}

<section id="S1">

## 1 What types of tool marks and how they occur

Since the external surface of a sculpture is more accessible than its internal surface, a large majority of the tool marks mentioned below will be found on the exterior. However, a number of marks may also appear on the inside. If a mark is specific to an action associated with either the interior or exterior surface, its location will be indicated. Tool marks can derive from four different stages in the fabrication of a bronze: those made in the {% def "model" %}; those made in the {% def "mold" %}; those made directly on the metal surface after casting; and those stemming from later intervention(s). Although technically similar to many other tool marks, inscriptions are treated as a separate category of features (**fig. 233**).

{% figuregroup "3", "fig-233", "column" %}

<section id="S1.1">

### 1.1 Tool marks made prior to casting

<section id="S1.1.1">

#### 1.1.1 Tool marks made in the original model and/or the inter-model

In creating a model or a wax {% def "inter-model" %} for an indirectly {% def "cast-v" "cast" %} sculpture, a variety of generic tools and/or tools specific to a particular medium might be utilized. (Tool marks made in the original model will predate those in the inter-model.) The associated marks would be transferred to the external surface of the finished sculpture, whether the model was made in wax (**fig. 51**), wood (**fig. 101**), clay, plaster, stone, or another material (**fig. 130**).[^1] The fidelity with which these marks are transferred to the cast-metal surface will reflect the physical properties and composition of its {% def "refractory mold" %} and/or [alloy](https://getty.box.com/s/kkmgtuq2gg4547f95wj0h3zm4jkiruxc), including the latter’s {% def "castability" %}, as well as the success of that particular casting, the subsequent working of the surfaces, and possible later interventions.

Most marks appear on the external surface of the finished work. However, those that appear on the internal surface usually derive from the tools used to work the interior surface of a hollow wax model (**figs. 83, 234**) or, occasionally, the surface of the {% def "core" %} for a {% def "sand casting" %} (**fig. 101**).

{% figuregroup "3", "fig-051, fig-101, fig-130, fig-083, fig-234, fig-101", "column" %}

</section>
<section id="S1.1.2">

#### 1.1.2 Tool marks made in the mold

In indirect casting, the artist or {% def "founder" %} has the opportunity to work the interior surface of the mold either to introduce new details or to reinforce features not sufficiently well reproduced from the original model. How those marks then transfer to the casting will depend upon the technique utilized. If a wax inter-model is created, the tool marks will be transferred to its surface, with the artist then being able to assess the fidelity of the tooling with the option of further reworking. In sand casting, any alteration within the mold would be transferred directly to the casting.[^2] All of these marks appear only on the external surface and can be very difficult to differentiate from one another.

</section>
<section id="S1.1.3">

#### 1.1.3 Tool marks made in the casting core

Marks made on the surface of the casting core will be transferred to the internal surface of the bronze.[^3] Some of the most common marks result from shaping the core (**figs. 78, 118**). Obvious examples are the parallel lines cut into a bell’s core during its shaping on a lathe, with individual tools or with a strickle cut into the shape of the required form.

{% figuregroup "3", "fig-078, fig-118", "column" %}

</section>
</section>
<section id="S1.2">

### 1.2 Marks of manufacture in the metal

After casting, the sculpture is cold worked with a variety of tools used to disguise manufacturing features, to sharpen and/or modify details transferred from the model (some of which may not have been sufficiently defined in the {% def "cast-n" "cast" %}), and/or to decorate the surface.

<section id="S1.2.1">

#### 1.2.1 To disguise

When the casting is removed in its raw state from its mold or {% def "investment" %}, it will retain its {% def "sprues" %} or gating system now translated into metal, and possibly {% def "core pins" %}, as well as flaws such as {% def "flashing" "flashes" %} or {% def "casting defects" %} (**figs. 104, 235, 236**). If there are separately cast elements joined together, the joints also may need to be disguised. In modern art foundries, the multistep process of removing or disguising coarse exterior features is divided into two separate steps: {% def "fettling" %} and {% def "chasing" %}. Fettling is usually carried out directly after casting to remove the bulk of those features that have become superfluous and in the way—that is, sprues, pins, flashing, and so on (**videos 13, 11**).[^4] The person carrying this out may be less trained than the chaser and might use saws, hammers, chisels, and/or coarse files.[^5] Power tools such as grinders, power files, rotary tools, drills, and air- or electric-powered pencils with various stones and burrs have been used for fettling since the second half of the twentieth century (**fig. 237**).[^6] Once fettled, the chasing may begin.

{% figuregroup "3", "fig-104, fig-235, fig-236, fig-237", "column" %}

</section>
<section id="S1.2.2">

#### 1.2.2 To remove the core

The core is frequently removed after the casting using a variety of tools, potentially leaving scratches or chisel marks on the internal surface of the statue (**fig. 60**). It is often difficult to identify exactly what implements were used. Dipping the bronze into an acid bath has also been a way to break down plaster-based investment, but that does not tend to leave traces.

{% figuregroup "3", "fig-060", "column" %}

</section>
<section id="S1.2.3">

#### 1.2.3 To sharpen, enhance, or decorate

The amount of work required to bring a casting to its finished state depends upon the quality of its {% def "as-cast surface" %}. While it is possible that no significant chasing will be necessary,[^7] more usually the founder, chaser, or artist will finish all of the broadly modeled surfaces and introduce or reinforce details, textures, and patterns (**figs. 105, 238, 239, 240, 241, 242, video 10**).[^8] All evidence of such working would be restricted to the external surface.

The tools used to finish a cast surface can be divided into two broad groups: those that remove metal and those that compress metal. The former category includes files, chisels, scribes, gravers, burins, scorpers, scrapers, and abrasives, while the latter encompasses hammers, planishers, {% def "punches" %}, grounders, and burnishers.[^9] The number of variants within each group and tool type is potentially vast, since chasers often make the precise tools they need for the job at hand (**figs. 243, 244, 245**).

Expediency might dictate flexibility in the use of a tool. For instance, a graver or a chisel could be used to remove metal and then as a punch to create a decorative pattern or a line, respectively. {% def "Peening" %}, which involves the use of a small ball-peen hammer with a rounded head, can be used both to disguise {% def "porosity" %} or other surface flaws as well as to enliven the bronze surface with myriad compressed facets that catch and reflect light (**fig. 246**).

Broad, undecorated metal surfaces with imperfections such as flashing or porosity might first be cut back with files (**figs. 247, 248**), chisels (**fig. 249**), and scrapers (**fig. 250**). Sometimes these tools produce incidental textures, such as chatter marks (**fig. 251**), which should not be confused with file marks. Subsequently, the metal might be compressed by hammering, punching, and/or burnishing (**figs. 238, 239, 252**). A final polish could then be achieved by soft metal brushes or a series of graded abrasives, the scratches from which might be readily observable to the naked eye or under a microscope (**fig. 253**). A variety of natural abrasive substances might be used, potentially including a range of stones with varying degrees of hardness or coarseness, shave grass, and powdered stones or clays (**table 14**). More recent are a variety of sandpapers and air abrasives.

Reliefs, designs, or details such as strands of hair, eyelids, and fingernails or toenails may be reinforced, underscored, highlighted, or created by chasing, that is by punching, {% def "engraving" %}, and/or {% def "chiseling" %} (**figs. 169, 254, 255**)**.** An added design element might first be drawn or incised on the surface with a pointed tool such as a scribe.

Further decorative surface textures and finishes might be struck into the metal by any variety of punches (**figs. 239, 240, 242, 256**).

{% figuregroup "3", "fig-105, fig-238, fig-239, fig-240, fig-241, fig-242, fig-243, fig-244, fig-245, fig-247, fig-248, fig-249, fig-250, fig-251, fig-252, fig-253, fig-169, fig-254, fig-255", "column" %}

</section>
</section>
<section id="S1.3">

### 1.3 Additional marks, including inscriptions

Marks may have been added during the fabrication process to serve as aids in assembly (see [I.5](#I.5))[^10] or registration; as votive inscriptions (**figs. 20, 257**); or to identify the model or title of the piece (**fig. 258**), the owner (for instance for an inventory number; **fig. 259**), the commissioner, the artist (**fig. 260**), the process (**fig. 261**), the {% def "edition" %} number (**fig. 261**), the date, and/or the founder or foundry (**figs. 14, 262, 263, 264**).[^11]

Inscriptions may be added at any stage of a model’s production. These might be drawn in a wax or clay model, allowing for the easy creation of fluid, curved shapes that might displace the wax into slightly raised lips along their edges. Marks could also be made by stamping or scoring the core or mold prior to casting, with the understanding that these will result in raised markings (**figs. 264, 109**). Marks of various kinds can also be punched, chiseled, or engraved in the cast piece. This requires more force and a different set of skills, especially to shape smooth, curved lines. They all produce letters or shapes with very crisply defined edges, and in the case of chiseled letters, for instance, may still preserve the fine stepped marks representing the piecemeal progression of the tool’s edge as it is propelled along by each hammer blow (**figs. 258, 259, 262, 263, 265**). As with decorative marks, it is not always easy to establish exactly how an inscription was made, since a signature drawn in wax, for instance, might be reworked in the metal.[^12]

{% figuregroup "3", "fig-020, fig-257, fig-258, fig-259, fig-260, fig-261, fig-014, fig-262, fig-263, fig-264, fig-109, fig-265", "column" %}

</section>
<section id="S1.4">

### 1.4 Later intervention

<section id="S1.4.1">

#### 1.4.1 Reuses and other alterations

Cleaning, polishing, and wear can introduce scratch patterns and/or erode or etch the surface either in localized areas or across the entire surface (**figs. 266, 267**).[^13] A sculpture might have been reworked at a later date due to its being damaged or reinterpreted. The “reuse” of statues may be accompanied by a number of specific tool marks, including saw or chisel marks left as a result of a statue’s removal from its initial position or base, scratches from a file used to eradicate an inscription, or marks from modern tools used to deface an object (**fig. 268**)[^14] or rework or reintegrate a blemished area. Such alterations might also involve dismemberment or fragmentation of the statue; a connection to or combination with new elements (for instance in remounting) or marriage with pieces from other works; and/or the removal of marks of ownership, such as when changing hands. Ritual sculptures might undergo multiple alterations, including the application of repeated surface {% def "coatings" %} over time, thereby obscuring original tooling, or deconsecration, generating new tool marks such as those associated with the removal of an attribute (**fig. 269**), or when they might be otherwise altered to become an “artwork” in a collection.

{% figuregroup "3", "fig-266, fig-267, fig-268, fig-269", "column" %}

</section>
<section id="S1.4.2">

#### 1.4.2 Other interventions

Marks on the surface might equally relate to deliberate actions associated with technical examination. For instance, to identify an alloy or the generic type of the metal (for instance unalloyed copper or {% def "brass" %}), a {% def "patina" %} might have been scratched to reveal the metal below, or a sample drilled (**fig. 156**) or incised with a graver or scalpel. These marks may be found on internal and external surfaces.

Taking a mold from an existing bronze to produce an {% def "after-cast" %} may result in scratches in the patina or coating, or even into the metal of the bronze model along the {% def "seam lines" %} of that new mold (**fig. 128**). Such damage can occur in the process of finessing the walls needed to define the boundaries of the mold pieces. Other traces of the after-casting process such as sketched outlines (**fig. 129**) or the remains of molding materials may also provide evidence that such an operation occurred. This may either confirm the relationship between a group of objects, or lead to a search for one or more matching after-casts.

A sculpture’s patina may have been removed deliberately in order to repatinate the work, potentially destroying or affecting existing tool marks as well as creating new ones. Archaeological bronzes have often been mechanically cleaned of surface mineralization products to find or to re-create the “original” surface, and these treatments may leave marks as well. Although not directly generated by “tools,” electrochemical and acid treatments can etch the surface, leaving distinctive marks, typically tiny holes in the surface or a visibly enhanced grain structure.

Finally, other markings may provide invaluable clues to an object’s life cycle and provenance. These may include painted, stenciled, or printed inventory numbers, lot numbers from auction sales, customs stamps inked directly on the metal or on labels adhered to the underside or back of a bronze, and exhibition labels.

*Risks of misidentification/misinterpretation*

-   Air abrasives using grit, sand, glass beads, and so on are often used to remove a patina. The resulting surface can seem softened by this action, resulting in “cold worked” tool marks in the metal appearing very similar to as-cast tool marks made in the wax (**fig. 270**).

-   Large or monumental sculptures are sometimes cleaned using very coarse abrasives resulting in a heavily abraded surface, which can have the appearance of sand casting.

{% figuregroup "3", "fig-156, fig-128, fig-129, fig-270", "column" %}

</section>
</section>
</section>
<section id="S2">

## 2 Why investigate tool marks? and other FAQs

Investigating tool marks on a bronze sculpture may address a number of issues, some of which are listed below.

<section id="S2.1">

### 2.1 Can tooling on the model be distinguished from cold working?

Several models may precede casting—typically clay and wax models. These models may generate as-cast tool marks in the bronze (**fig. 130**). There are several ways to distinguish between as-cast marks and cold working:

-   Usually, the tool marks made on the model prior to casting have a more fluid feel than those made in the metal due to the relative ease with which the materials can be worked (especially on a clay or wax model), with the edges being softened during casting as the more or less viscous liquid metal flows and solidifies (**figs. 51, 52, 271, 272**, [Case Study 4](#CaseStudy4)). Under the microscope, it may be possible to observe that the mark retains its as-cast surface (**fig. 273**).

-   Conversely, during cold working, significantly greater force is required to remove or deform the metal, with the resulting mark having a sharper, more defined profile that is likely to have eliminated all or most traces of the as-cast surface (**fig. 254**).

-   Marks made prior to casting on the model(s) and/or on the mold might be deepened or reinforced in the metal, potentially leaving traces of both as-cast and chased detailing still visible on the surface.

-   If decorative details on a part of a cast appear inaccessible to a tool, it suggests the tooling was made on the model and that the model was made in different parts that were decorated before being assembled prior to casting. Alternatively, the sculpture may have been cast in parts that were chased in the metal after casting and then assembled.

-   When tool marks overlay work carried out after casting, such as repairs, it is obvious that the decoration has been made or at least enhanced by cold working (**figs. 168, 169**).

*Risks of misidentification/misinterpretation*

-   Identifying the origins of a tool mark can be complicated by the fact that, over time, wear and cleaning can erode the surface significantly, thereby smoothing or softening its details (**figs. 266, 274, 275, 276**).

-   If multiple castings are similar in every other respect but have different detailing, one may be tempted to suppose that the additional detailing was made either in the model or in the mold, but variable detailing can also be added during chasing.

{% figuregroup "3", "fig-130, fig-051, fig-052, fig-271, fig-272, fig-273, fig-254, fig-168, fig-169, fig-266, fig-274, fig-275, fig-276", "column" %}

</section>
<section id="S2.2">

### 2.2 Can as-cast surfaces be distinguished from cold-worked surfaces?

-   In many instances, an as-cast surface will exhibit porosity, bumps, flashes, and other surface blemishes (**fig. 104**).[^15] The most efficient way to detect an [as-cast surface](https://getty.box.com/s/6vhm2grxmviujgbw1bhfidts0go4d5kv) is to find the associated surface imperfections that are often retained in areas of the casting that would have been difficult to access for subsequent tooling ([**fig. 277**](https://getty.box.com/s/w3d8jpgpghvyhsf50pq1pq6cpcobiuiv)).

-   Transitional areas from as-cast surfaces to chased surfaces or between adjacent areas with intentionally different finishes or textures can retain tool marks associated with earlier steps in the finishing process (**fig. 278**).

*Risks of misidentification/misinterpretation*

If there is visual access to the interior of the casting, it may be tempting to use those raw surfaces as an indication of the original appearance of the exterior surface. However, the composition of the core and the investment may have been different, potentially imparting different textures to the internal and external surfaces of the metal.

{% figuregroup "3", "fig-277, fig-278", "column" %}

</section>
<section id="S2.3">

### 2.3 Can cold working marks be differentiated?

-   The cross section of a tool’s working face can help characterize the kind of mark it might leave (**figs. 243, 245**). Gravers, chisels, and scrapers have sharp cutting edges. Other tools used in chasing have rounded faces or blunt edges.

-   Depending upon the amount of metal to be removed, a V-shaped burin or graver might be held in the hand and a delicate line incised into the surface of the metal in one continuous cut, leaving a tapering entry and exit mark (**figs. 276, 279**).

-   Increasing the depth of the cut might require rocking the graver back and forth, creating a faceted quality to the line that can serve a decorative function as well.

-   More depth yet might entail using a hammer, with each successive strike eliciting a jump in the graver and a consequent step in the cut channel. As a line changes direction or turns to create an arc, the frequency of the strikes increases, leaving a greater density of corresponding steps (**fig. 280**). Irrespective of the depth of the incised line, the tool creates a curl of metal at its cutting face. If the cut truncates abruptly, that curl will break off, leaving a slight nub at the end of the cut.

-   All punch work is performed with the aid of a hammer. Generally, the tool is held perpendicular to the surface, with each strike compressing the metal (**video 10**). If the tool is used to define a linear pattern, each individual strike in the series will leave a mark variable in its depth and imparting a pattern similar to that left by a graver, but much subtler (**fig. 169**).

*Risks of misidentification/misinterpretation*

-   The final shape/aspect of the tool mark may depend on the hardness of the metal surface (**figs. 281, 282, 283**). Also, tool marks become obscured and/or altered over time.

-   Peening and punch marks are similar in shape—compare for instance **figure 238** and **figure 242** with **figure 246**. Although the latter are usually smaller, large punches exist as well. There is no definitive way to distinguish between them.

{% figuregroup "3", "fig-243, fig-245, fig-276, fig-279, fig-280, fig-169, fig-281, fig-282, fig-283, fig-238, fig-242, fig-246", "column" %}

</section>
<section id="S2.4">

### 2.4 Can original cold working be distinguished from later interventions, including reuse and wear?

See [I.6§1.4](#I.6§1.4) above.

</section>
<section id="S2.5">

### 2.5 Can different hands be distinguished?

Experienced scholars may recognize chasing associated with a specific period or style (**fig. 284**). Identifying the hand of a particular artist or workshop based on tool marks is generally more complex. The fact that most sculptors and founders make and alter their own tools (see [Case Study 7](#CaseStudy7)) is useful when comparing decorative punch marks, for instance.[^16] But this avenue of research is complicated for a number of reasons:

-   the generic nature of both the tools and the techniques of surface working (with the possible exception of identifiable punches; see **figs. 242, 285, 286**);[^17]

-   the fact that multiple people may have worked on the same object;[^18]

-   the possibility that tools, models, molds, et cetera might have been passed down or on to others.[^19]

Such a quest is only possible with the systematic cataloguing of all working processes. Surface metrology techniques may provide an appropriate methodology for documenting the repertoire of tools (see [I.6§3.1](#I.6§3.1) below), and particularly those marks that might serve as a fingerprint.

{% figuregroup "3", "fig-284", "column" %}

</section>
<section id="S2.6">

### 2.6 Is it possible to assess technical aptitude?

Prehistorians, and particularly those studying fabrication techniques of lithics, have developed methods to quantify technical ability based on the statistical analysis of tool traces.[^20] The objective is to evaluate the level of tool control and techniques in order to infer a number of socio-anthropological aspects linked to the activity: degree of specialization, modes of transfer of know-how, and so on. While there are numerous technical studies of bronze sculpture cataloguing a specific work’s creation, an artist’s working processes, and the evolution of specific technologies, to date there have been no attempts to apply such a statistical model to bronze sculpture. It may well be that the number of steps involved, the multiplicity of skills required, the potential involvement of multiple artisans, and the complexity of an artist’s intention are too varied for objective analyses.

</section>
<section id="S2.7">

### 2.7 Can electric tooling be distinguished from manual tooling?

Marks from rotary electric tools will usually produce parallel curved lines if they are not removed by finer grits or filing (**fig. 237**).

{% figuregroup "3", "fig-237", "column" %}

</section>
</section>
<section id="S3">

## 3 Checklist: How do we investigate tool marks?

See **table 5** for a summary of available techniques. See **tables 13** and **10** and associated chapters in volume II for details of the techniques.

<section id="S3.1">

### 3.1 Visual examination and surface metrology

The dimensions of tool marks are mostly small, often requiring classical stereomicroscopy and digital microscopy for their examination and characterization (**figs. 273, 279**, see also [II.4§2.2](#II.4§2.2)). If the surface of the sculpture has been painted or patinated, possibly multiple times, the original tool marks will be masked or obscured. The surfaces of archaeological sculptures may be obscured by layers of passive and/or active {% def "corrosion" %} products, which can either hide tool marks or diminish their legibility. Details can also be softened by handling. Under certain circumstances, it may be appropriate to selectively clean a discreet area to determine the nature of the retained tool marks.

Specific light sources, including raking light and reflectance transformation imaging (**fig. 241**), can enhance the reading of the surface.

In addition to digital microscopy, an increasing number of approaches and techniques are being developed that enable measurement of precise profiles of tool marks. Such details can be derived either by noncontact methods such as interferometric microscopy and photogrammetry, or by contact methods such as profilometers. Some of the methods are limited to either horizontally oriented or planar surfaces.

Silicone rubber impressions have been utilized to record surface metrology in numerous instances.[^21] The technique may have the potential to record tool marks on sculpture. Analogous techniques used in other disciplines that could be applied to sculpture include technical studies of goldsmiths’ work, bones, and lithics as well as the forensic sciences generally.[^22]

</section>
<section id="S3.2">

### 3.2 Nondestructive testing

Radiography, whatever the source (X-rays, gammas, neutrons), might help to detect tool marks not otherwise visible. Other nondestructive techniques (thermography, ultrasonic testing) used for surface inspection may be useful as well, although the authors do not know of any application to bronze sculpture to date.

</section>
<section id="S3.3.">

### 3.3 Identification/measurement of mechanical stress on the metal

Cold working induces stress on the metal, which alters its microstructure and thus also its hardness and other properties. The presence of stress can be identified and measured by a variety of methods, including hardness testing, metallography, and/or neutron or X-ray diffraction. Such measurements have been fruitfully applied to the study of hammer-hardened protohistoric bronze axes, and these experiments may serve as a potential model for sculptural bronzes.[^23] Be warned that later interventions and wear may also induce stress on a bronze surface, thus complicating the reliability and interpretation of such measurements.

</section>
</section>

## Notes

[^1]: See for example {% cite "Theophilus [ca. 1122] 1979" %}, 135, which describes the incising of the wax model. See also all the possible preparation of sockets for {% def "inlays" %} described in [I.9§1.3](#I.9§1.3).

[^2]: In traditional bell casting, the decoration is added to the wax model of the bell, or to the clay “false bell,” and is thereby translated into the inner surface of the cope or investment. However, it is common practice in England (and occasionally elsewhere) to create the decoration by punching the motifs into the interior surface of the loam cope (or outer mold) in reverse, so as to produce decoration on the exterior of the bell. See {% cite "Motture and Martin 2001" %}, 28, 57n14.

[^3]: For an example inside a bell see {% cite "Motture and Martin 2001" %}, 159, cat. 49, fig. (a).

[^4]: For examples from the Italian Renaissance naming those who worked in different roles on a specific bronze, including fettling, see {% cite "Heikamp and Paolozzi Strozzi 2014" %}, 380–85, cat. 34 and cat. 35 (Volker Krahn) and {% cite "Heikamp and Paolozzi Strozzi 2014" %}, 300–301, cat. 15 (Dimitrios Zikos).

[^5]: This is at least the case in a number of modern art foundries, per communication between Andrew Lacey and David Reid and the authors, 2018.

[^6]: Communication between Jean Dubos, former director of the Fonderie de Coubertin, and the authors, 2018.

[^7]: For example Giorgio Vasari ({% cite "Vasari [1550] 1960" %}, 166, section 69) wonders at the quality of figures that do not need any cold work after casting.

[^8]: For a medieval European description of the finishing of a cast censer, see for example {% cite "Theophilus [ca. 1122] 1979" %}, 138, also 86–98, 102, 149. See also {% cite "Dandridge 2006" %} for medieval aquamaniles. A variety of authors have described the chasing of European Renaissance bronzes. See for example Edilberto Formigli’s essay on Ghiberti’s *Gates of Paradise* in Florence (1425–52) ({% cite "Formigli 2007" %}). Modern European treatises on chasing are numerous; see for example {% cite "Garnier 1903" %}; {% cite "De Bois 1999" %}.

[^9]: {% cite "Untracht 1968" %}, 84–85, 111–13. For a more detailed version, see {% cite "Untracht 1982" %}. See also {% cite "McGrath 2005" %}.

[^10]: See for example assembly marks on Andrea Riccio’s (Italian, 1470–1532) *Paschal Candelabrum* (1507–16) in the Basilica of Saint Anthony in Padua ({% cite "Sturman et al. 2009" %}).

[^11]: It is not the scope of this section (nor of [I.1](#I.1)) to identify when the signature of an artist or founder might have been introduced into a mold or what relevance that might have in copyright issues, the dating of a cast relative to the life or death of the artist, et cetera. For a useful series of nineteenth-century signatures see {% cite "Beale 1975" %}, 50–53, and also {% cite "Berman 1974" %} for signatures and foundry marks. Founder’s marks can change over time, vary in style, and/or include numbers.

[^12]: Some pieces signed by an artist in the model, mold, or cast might provide a means of differentiating the marks on other, lesser-known examples. Similarly, there are sculptures where the working method is known that can be used for comparison. For instance, the sculptor Chaim Jacob Lipschitz, known as Jacques Lipchitz (Lithuanian French American, 1891–1973), used to mark the wax model with his thumb just before casting in order to distinguish each edition and to prove he personally oversaw the casting ({% cite "Wilkinson 2000" %}).

[^13]: To the authors’ knowledge, existing studies focus on how wear can indicate the function of utilitarian objects, but none have focused on sculpture ({% cite "Dolfini and Crellin 2016" %}).

[^14]: See for example the *damnatio memoriae*: the names of prominent figures in ancient Egypt and Rome were often erased from their bronze portraits when the individuals represented fell from favor.

[^15]: For a study focused on distinguishing cold worked from as-cast surfaces see {% cite "Van Langh 2012" %}, 65–74.

[^16]: See {% cite "Formigli 2007" %}.

[^17]: The dimensions of clearly similar punch marks on the neck of the Medusa head of Benvenuto Cellini’s (Italian, 1500–1571) *Perseus with the Head of Medusa*, now in the Loggia de’ Lanzi, Piazza della Signoria, Florence, and the forehead of his bust of Bindo Altoviti (see **fig. 242**), have been shown to match with the use of a caliper. The punch was probably a square rod filed in a crosshatch pattern of two-by-two grooves. The nine-points pattern was used in two slightly different ways: keeping the tool parallel and running along an ideal line on the Perseus to create a defined texture, and more freely on Bindo’s forehead to obtain a more confused texture imitative of skin. Communication between Lorenzo Morigi and the authors, 2018.

[^18]: In 2002, 2004, and 2006, CAST:ING member Barbara Plankensteiner witnessed a division of tasks in contemporary brass casting workshops in Benin City, Nigeria, and Foumban, Cameroon, where several individuals might be involved in the process. While one single individual creates the wax model—and thus may be identified through marks made in wax—several others might work on the casting, potentially erasing part or all of the model designer’s marks in the wax. Such distribution of workload and/or collaboration is a historically common practice in the production of bronze (notably large-scale) sculpture. For instances in the Italian Renaissance, see, for example {% cite "Avery 2011" %}, ch. IX; {% cite "Motture 2019" %}, ch. 4.

[^19]: Among the numerous examples in the Renaissance is Vasari’s claim that Donatello (Italian, ca. 1386–1466) passed his “equipment, designs and models” for reliefs in the Basilica of Saint Anthony in Padua to his follower Bartolomeo Bellano (Italian, 1437–1496) ({% cite "Vasari [1550] 1996" %}, 1:433). Giambologna’s (Flemish, 1529–1608) workshop and models were passed on to his successors ({% cite "Zikos 2012" %}, 389), with a 1687 inventory citing Giambologna and Pietro Tacca’s (Italian, 1577–1640) models inherited by Giovanni Battista Foggini (Italian, 1652–1725) ({% cite "Lankheit 1962" %}, 269, doc. 258).

[^20]: See {% cite "Rivero 2016" %} for a study of 280 engraved pieces of Cantabrian and Pyrenean Middle Magdalenian portable art. Marks considered accidents or errors in the tracing were counted negatively, and those that reflected control of a tool were counted positively.

[^21]: See {% cite "Larsen 1987" %}; {% cite "Gwinnett and Gorelick 1998" %}; {% cite "Li et al. 2012" %}; {% cite "Li et al. 2011" %}.

[^22]: {% cite "Burd and Greene 1948" %}; {% cite "Baldwin et al. 2013" %}.

[^23]: {% cite "Artioli et al. 2003" %}.
