Repository: thegetty/bronze-guidelines

This is the repository for *Guidelines for the Technical Examination of Bronze Sculpture*. This digital book was first published February 11, 2025, by the J. Paul Getty Museum. It is available online at https://www.getty.edu/publications/bronze-guidelines/ and may be downloaded there free of charge in multiple formats.

## About the Book

Since the fourth millennium BCE, bronze has been the preferred medium for some of the most prestigious and sacred works of art. But only through interdisciplinary research can the fabrication of these extraordinary objects be properly investigated, interpreted, and documented.

File: content/vol-1/7.md
---
label: I.7
title: Gilding and Plating
order: 170
layout: page
presentation: full-width accordion
class: accordion
contributor:
  - first_name: Susan
    last_name: La Niece
    bio: "Susan La Niece (Archaeometallurgist, British Museum Department of Scientific Research, 1977–2017) graduated in archaeology and ancient history, Manchester University, with further studies in archaeological science and metallurgy. She is a fellow of the Society of Antiquaries of London. Her research interest is the history of metal technology and workshop techniques. She has published on metalwork of many periods and cultures, including medieval Europe and the Islamic world, bronze casting, gold, niello, gilding, silvering, and decorative patination. She was coeditor of *Metal Plating and Patination* (1993), and *Metals and Mines* (2007), and the author of *Gold* (2009). She is the editor of the journal *Jewellery Studies*."
  - first_name: Dominique
    last_name: Robcis
    bio: "Dominique Robcis (Head Conservator, Metal Team of the Research Department of the Centre de Recherche et de Restauration des Musées de France [C2RMF], Paris) received his MA in medieval history and metal conservation before joining the C2RMF. He specializes in metal techniques and conservation, and his technological studies focus on jewelry and surface treatments such as gilding, patina, and tool marks, mainly in European antiquity but also for Japanese productions. He has worked on collection objects from a number of French museums, including the Louvre and the Musée des Arts Décoratifs, Paris. He is in charge of digital microscopy equipment and a p-XRF."
additional_contributors: Aurélia Azéma, Ann Boulton, Manon Castelle, Jens Daehner, Joachim Kreutner, Emmanuel Lamouche, Annick Texier, Brice Vincent
abstract: "This chapter summarizes the different types of gilding and plating, how to identify them, and what technical analysis can assist."
---

This chapter summarizes the different types of {% def "gilding" %} and {% def "metal plating" "plating" %}, how to identify them, and what technical analysis can assist.

<section id="S1">

## 1 What are gilding and plating?

Different metals can be applied to the surface of {% def "bronze" %} sculptures to produce polychromatic effects, to imitate precious metal, or as protection against {% def "corrosion" %}. ({% def "Overlays" %} and {% def "inlays" %} are other ways of applying metal to the surface; see [I.9](#I.9).) Many metals in addition to gold can be used, including platinum, silver, copper, and aluminum. This is broadly called “plating,” and more specifically “gilding” when the applied metal is gold. Thus, the presence (or absence) of plating, the identification of metal used, and the method of attachment or adhesion are key elements in the technical study of any sculpture.

<section id="S1.1">

### 1.1 What are the most common gilding techniques on bronze sculpture? 

<section id="S1.1.1">

#### 1.1.1 Leaf gilding

The application of very thin sheets, known as leaf, is a common technique requiring very little precious metal.[^1] Gold leaf is typically 0.1–1.2 µm thick,[^2] normally 7–11 cm square, although smaller pieces are encountered ({% ref 'fig-287' %}).[^3] Found as early as the second millennium BCE in Egypt, gold leaf was widely used in the Greek and Roman world ({% ref 'fig-288' %}), then declined in the West during the medieval period due to the development of mercury gilding, then gained popularity again in the Renaissance.[^4] In Asia it is still used for religious sculptures, and devotees apply gold leaf to Buddha figures as an act of worship ({% ref 'fig-289' %}).[^5] Leaf may be applied directly to clean metal, attached with adhesive.[^6]

*Variants*

Three prevalent adhesive techniques are used for applying metal leaf to bronze sculpture: water gilding, oil gilding, and lacquer gilding. Gold leaf can also be applied using mercury, as described below ([I.7§1.2](/vol-1/7/#S1.2)). Little is known about the adhesives used on ancient sculptures because they degrade easily. In Asia, the use of lacquer is well known.[^7] In the West the choice of adhesive is more complex, with a distinction generally made between water gilding and oil gilding (terminology originating from traditional wood gilding). Water gilding normally has an animal-glue adhesive over a gesso ground that is sometimes covered with a clay layer to allow the gold to be burnished for a more compact and reflective surface. This process was used in ancient Mesopotamia and Egypt, but on bronze it is uncommon in later periods.[^8] Oil gilding is a process in which gold leaf is adhered to the metal surface using an oil-based adhesive; it is more suited to outdoor conditions than water gilding. Many metals in addition to gold can be applied by the oil technique, including platinum, silver, copper, and aluminum.

*Identification*

-   Leaf gilding is very thin and therefore delicate.

-   It is usually golden yellow because of the high gold content (about 90–98%).

-   The prime indicator that leaf has been used is the overlapping of the straight edges, visible as squares on the surface ({% ref 'fig-287, fig-290' %}). With wear, the overlapping edges are sometimes all that remains because of the greater thickness of material.

-   Leaf has a tendency to flake off as the adhesive ages.

-   Traces of a gesso {% def "coating" %} may indicate that gilding was once present.

-   Traditionally, the siccative (drying agent) added in the oil gilding process was a lead compound such as litharge (lead oxide). In the twentieth century, lead was gradually replaced by cobalt, manganese, and iron compounds, which can be detected by elemental analysis.

-   For the gilding and regilding of outdoor sculptures, yellow epoxy paint is often applied as a preparation layer to prevent corrosion of the bronze, but also to hide wear. Its presence is an indicator of modern gilding.

*Risks of misidentification/misinterpretation*

-   Dutch leaf, around 0.3 µm thick and made of {% def "brass" %}, is sometimes used in imitation of gold leaf. It may be detected because it darkens (tarnishes), and elemental analysis such as X-ray fluorescence spectroscopy (XRF) can be used to further distinguish it.

-   Gold-colored paint, often used in restoration, can be identified under magnification by its granular appearance (see [I.8§1.2.1](/vol-1/8/#S1.2.1)). This may be made with powdered gold or brass in a binder. Modern “gold” paints may contain nonmetallic luster pigments.

{% figuregroup "3", "fig-287, fig-288, fig-289, fig-290" %}

</section>
<section id="S1.1.2">

#### 1.1.2 Mercury gilding (also known as fire gilding or amalgam gilding)

Gold (and less commonly silver or tin) can be amalgamated with mercury to form a metallic paste to apply to the casting. The gilded metal is heated to about 250–400°C to vaporize the free mercury, leaving a matte layer of gold.[^9] The resulting porous surface is then usually burnished to form a compact layer. If the substrate is carefully prepared prior to gilding, burnishing can produce a highly reflective and durable surface, with the gold effectively fused with the surface of the bronze. A further process known as *mise en couleur* was used at least as early as the Renaissance period to alter the reflective qualities and color of the gilding by applying various chemicals. Historical texts describe the process, which involved heating chemicals such as sulfur, saltpeter, and other metal salts.[^10]

Mercury gilding has been widely used on sculpture ({% ref 'fig-291' %}), appearing in China as early as the Warring States period (475–221 BCE) ({% ref 'fig-292' %}).[^11] In Europe, it can be found a little later, in the Late Iron Age and Roman periods, flourishing in the Middle Ages, the Renaissance,[^12] and into the nineteenth century.[^13] Safety legislation brought its use almost completely to an end in Europe, though not in all parts of the world,[^14] by the close of the nineteenth century, due to the toxicity of the mercury vapors. Because of the semiliquid application, it is more suited to gilding complex shapes than foil or leaf. It has also been used to gild selected parts of an object (known as parcel gilding) ({% ref 'fig-293' %}).

*Variants*

An alternative method is to apply mercury directly onto the surface of the object, lay on gold leaf, and then heat.[^15]

*Identification*

-   The detection of mercury is the key identifier: mercury compounds remain in the gilding even after the free mercury is driven off.

-   Amalgam gilding is applied as a semiliquid, so may show splashes or runs ({% ref 'fig-293, fig-294' %}), and adherence to the bronze substrate is good, though the gilding may show wear at high points.

-   The thickness of the gilding layer can vary from 1 to 10 µm.[^16]

-   A metallographic cross section of mercury gilding will show good bonding to the bronze substrate ({% ref 'fig-295' %}).

-   The interior of a sculpture is never fully gilded, though drips may be present.

-   If the lead content of a sculpture exceeds 1% it has been thought unlikely that the surface was mercury gilded because lead globules on the surface spoil the gilding,[^17] but this does not seem to be a universal rule.[^18]

*Risks of misidentification/misinterpretation*

-   Mercury may be present on a sculpture when there is no mercury gilding, for example if the red pigment cinnabar (mercury sulfide) is present. This was observed on some Tibetan bronzes that were gilded using other techniques.[^19]

-   Minute traces of mercury may be present as residues of some metal polishes,[^20] or from quicking for electroplating (see [I.7§1.1.3](/vol-1/7/#S1.1.3) below), although these traces are usually too small to be detected by XRF.

{% figuregroup "3", "fig-291, fig-292, fig-293, fig-294, fig-295" %}

</section>
<section id="S1.1.3">

#### 1.1.3 Electroplating (also known as electrogilding or voltaic gilding)

Electroplating was developed in the first half of the nineteenth century.[^21] It relies on an external electrical current to dissolve the plating metal (the anode) and move the ions through an electrically conductive electrolyte solution to the object to be plated (the cathode). It has good adhesion and is able to consistently produce a very thin, continuous plating layer, consequently becoming the most commercially used technique for plating from the mid-nineteenth century until today.[^22]

The metals that are commonly applied by electroplating include gold, silver, nickel, chromium, and zinc. The plating can be deposited as pure metal, as successive layers of different metals, or as alloys. Any surface, not only metal, can be electroplated, including plastic, plaster, and resin, if prepared with a conductive coating. Chemical and/or electrolytic treatments have also been used in electroplating to obtain a wider color palette.

*Identification*

-   Unless the piece is marked as electroplated, it can be a difficult technique to identify.

-   If concealed areas such as the base of a sculpture are gilded, it is likely that the sculpture was electroplated because the effort required to mask these areas during plating would be greater than the value of the gold saved.

-   Visible indicators of electroplating include loss of the thin plating due to wear, and also blistering of the plating layer due to the substrate being imperfectly cleaned or the electroplating bath not being adequately maintained ({% ref 'fig-296' %}).

-   If nickel is detected analytically through the gilding, it may be a base layer for electroplating.[^23]

-   Electroplating is very often less than 1 µm thick for modern sculptures, but it may exceed 20 µm on nineteenth-century sculptures.

-   If possible, examine a cross section of the plating and substrate layers at high magnification; the plating layer will be even in texture and thickness.

*Risks of misidentification/misinterpretation*

-   If the plating is very thick, it may be difficult to distinguish gold plating from solid gold by surface analysis.

-   Confusion with amalgam plating may occasionally occur because of the use in the nineteenth and twentieth centuries of mercury salts to prepare the surface, a process known as quicking,[^24] which leaves small traces of mercury.

-   The electrogilding of iron is preceded by plating with copper. In such cases the under-plating may be detected.

{% figuregroup "3", "fig-296" %}

</section>
</section>
<section id="S1.2">

### 1.2 What other gilding techniques might be found on a sculpture?

<section id="S1.2.1">

#### 1.2.1 Mechanical plating

Mechanical attachment of metal foil is one of the earliest methods ({% ref 'fig-297' %}).[^25] Foil is generally defined as a thin sheet of metal formed by hammering or rolling, and unlike metal leaf, it is thick enough to support its own weight when held at the edge. A sheet of metal foil can be wrapped around an object and held in place by folding and crimping the joins. Alternatively, it can be fixed by rivets or by {% def "punch" "punching" %} the edges of the sheet into grooves that are hammered shut or filled with {% def "soldering" "solder" %} ({% ref 'fig-298' %}). Inserting gold foil into grooves is a method mentioned by Pliny for a sculpture of the young Alexander.[^26] Rubbing thin gold or silver sheet into fine grooves or punch marks is a method used on ironwork and copper alloys.[^27]

*Identification*

-   Foil gilding tends to blur the detail of a casting ({% ref 'fig-299' %}) and can be detected by the presence of wrinkles or folded overlaps in the plating layer, or the presence of grooves in the casting ({% ref 'fig-300' %}).

-   On corroded or worn metal surfaces, X-radiography may be necessary to reveal evidence of keying (roughening of the surface) to hold the gilding or silvering; traces of precious metal in the keying will show up because of its greater opacity to X-rays than the baser metal of the substrate.

{% figuregroup "3", "fig-297, fig-298, fig-299, fig-300" %}

</section>
<section id="S1.2.2">

#### 1.2.2 Diffusion gilding

Diffusion gilding is the attachment of gold foil by heating and burnishing to promote interdiffusion between the gold and the metal substrate, thus creating a metal-to-metal bond without solder. It is difficult to achieve on copper alloys, as a layer of copper oxides forms easily during the heating process, and is a barrier to the plating’s bonding. The technique is more common when gilding silver, both in antiquity prior to the introduction of fire gilding[^28] and in modern times. It has rarely been identified on copper-alloy statuary, but it has been reported on Roman period bronzes.[^29]

*Identification*

-   Diffusion gilding can be identified by metallographic examination of a polished cross section. It cannot be identified by surface observation.

-   In section it is recognizable by the bonding of the gilding layer. Effects induced by heat, in particular fine fingers of gold penetrating the surface of the bronze and grains crossing at the interface, will be visible.[^30] Very fine {% def "porosity" %} may also be apparent at the interface.

-   No mercury will be present, and the thickness of the bonded gold-foil layer will be 3–10 µm.

*Risks of misidentification/misinterpretation*

-   Because of the moderate use of heat, diffusion gilding can be similar to fire gilding in appearance, but analysis will show no mercury.

-   It may also be confused with leaf gilding applied without heat, as outlines of the foils may be seen on the surface, but the penetration of gold into the bronze will not be present unless heat is used.

</section>
<section id="S1.2.3">

#### 1.2.3 Depletion gilding

Unlike other gilding processes, depletion gilding is a subtractive process rather than an additive one and can therefore only be used on a copper alloy that contains a significant amount of gold. The process is based on the resistance of gold to oxidation: acids and/or heat are used to remove the copper from the surface of the copper alloy, leaving behind an ultra-thin surface layer of almost pure gold. It is a standard goldsmithing technique[^31] for improving the golden appearance of baser gold alloys and is known from the third millennium BCE onward.[^32] But it is rare on sculpture, except on small figures, for example from the pre-Columbian cultures of South and Central America.[^33] Modern goldsmiths use mineral acids such as sulfuric or nitric, and it is thought that prior to the discovery of these strong acids, organic acids such as oxalic were used. The resulting matte surface is burnished or hammered to create a continuous layer of gold.[^34]

*Identification*

-   This technique is best detected by examining a polished cross section through the surface plating and measuring the gradient of gold composition from the core metal to the surface by, for example, energy-dispersive spectroscopy (EDX) in a scanning electron microscope (SEM).

-   Burial in a corrosive environment can cause loss of baser metals from the surface of a gold alloy, but in that case the surface will be pitted and porous, not burnished to a smooth, continuous layer of gold.

</section>
<section id="S1.2.4">

#### 1.2.4 Electrochemical displacement/replacement plating

Electrochemical displacement/replacement plating uses no external electrical current source. Instead it takes advantage of the natural galvanic potential difference between metals, causing atoms of the metal with the higher galvanic potential, for example gold, to attach themselves to a metal object of lower galvanic potential, for example copper. This method can be used to apply gold, silver, or tin onto copper and has been documented in pre-Columbian metalwork from Peru and Ecuador.[^35] It is a method commonly used now to restore worn plating, often using proprietary pastes applied by rubbing.[^36]

*Identification*

-   This form of plating is not suited to large sculpture, but can be useful for restoring areas of worn plating on objects of any size.

-   Because the reaction stops when the surface is completely coated, the plating is extremely thin (typically 0.5–2 µm) and fragile.

-   No mercury is present.

-   It can be distinguished from fusion plating (see [I.7§1.2.5](/vol-1/7/#S1.2.5) below) since the plating layer is devoid of any metallographic structures such as dendrites, which are typical of plating-applied molten.

-   Electrochemical displacement plating is similar to electroplating, but usually results in a thinner layer.

</section>
<section id="S1.2.5">

#### 1.2.5 Fusion plating

Fusion plating is a metal coating applied in molten form, which generally limits its use to small objects or components. The metal best suited to this form of plating is tin (with a melting temperature of 232°C; see [I.7§1.3.2](/vol-1/7/#S1.3.2) below). Gold and silver are more difficult to apply as molten and are relatively rare, although small Iron Age and Roman items are silvered by this method,[^37] and some small pre-Columbian {% def "cast (v.)" "cast" %}-copper objects exhibit fusion silvering and gilding.[^38] Fusion plating of both silver and gold requires the precious metals to be alloyed with copper to lower the melting temperature. In pre-Columbian examples these plating layers were found to have also been treated to remove copper from the gilding or silvering alloys—that is, depletion gilding/silvering took place after the fusion plating was applied.[^39]

*Identification*

-   As it is applied molten, it has a typical {% def "cast (n.)" "cast" %} microstructure (see [I.2§3.1](/vol-1/2/#S3.1)).

-   Drips or runs may be visible on the surface, and the plating is likely to be of uneven thickness, but with no mercury present.

-   Loss of copper from the surface of the plating, caused by either corrosion or deliberate removal to improve the color, may also be evident.

</section>
</section>
<section id="S1.3">

### 1.3 What are the features of silvering and tinning? 

<section id="S1.3.1">

#### 1.3.1 Silvering

Many of the methods used for gilding have been used to apply silver to sculpture.[^40] The commonest is electroplating: the silver can be deposited with a satin or bright metal finish. Mercury silvering is much less common than mercury gilding, especially for statuary, but it was sometimes used in conjunction with mercury gilding in Han dynasty China (206 BCE–220 CE) ({% ref 'fig-292' %}, see [I.7§1.1.2](/vol-1/7/#S1.1.2) above).[^41]

Examples of mechanical application of silver-foil plating survive on small statues from such periods as the Late Bronze Age and Roman.[^42] Foil attached with a continuous layer of tin-lead alloy, a technique of silvering (but not gilding) known as close plating, can be used on small sculpture. Silver coatings applied in molten form are also only suited to small figures such as those found in pre-Columbian South America.[^43] Silvering with leaf, French plating (multiple layers of leaf applied using heat and pressure), and electrochemical plating are techniques not well documented on sculpture, but may have been used for repairs to plating.

*Identification*

-   Silvering is much less durable than gilding, and where it survives it may not appear silver in color, so first the metal should be identified by elemental analysis, for example XRF.

-   Techniques of application may be distinguished by the same methods as for the different gilding techniques outlined above.

-   Detection of compounds containing antimony, bismuth, selenium, and sulfur indicate the use of electroplating.

-   The base metal for electroplating with silver is frequently a white metal alloy of nickel, copper, and zinc. This alloy is known by various trade names and may be marked, depending for example on place of origin: EPNS (electroplated nickel silver, UK), Alpaca or Alpacca (South America), Alfenide (used by Christofle for some silver-plated pieces). If plated, the sculpture should not carry the marks “925” or “sterling.”

-   Evidence of mechanical plating may be seen in the form of grooves even where plating is lost (see [I.7§1.2.1](/vol-1/7/#S1.2.1) above).

-   Examination of a polished cross section through the substrate and the plating layer can be helpful.

*Risks of misidentification/misinterpretation*

-   White metal coatings other than silver have been widely used, the commonest being tin (see [I.7§1.3.2](/vol-1/7/#S1.3.2) below).

-   Arsenic-rich surfaces are also silvery in color. A bronze bull statuette from Horoztepe, Anatolia, dating to circa 2100 BCE, has a pale coating of arsenic alloy.[^44] On small castings of arsenic-copper alloy the silvery appearance is the result of segregation of the arsenic compound from the surface of the casting during cooling.[^45]

{% figuregroup "3", "fig-292" %}

</section>
<section id="S1.3.2">

#### 1.3.2 Tinning

Tinning dates back to at least the eighth century BCE.[^46] It is applied to copper, bronze, brass, iron, and steel, either by wiping molten tin onto the heated base metal or by hot dipping into molten tin.[^47] Tinning can coat whole surfaces with silvery-colored plating or, when applied selectively, can be used to make decorative patterns. It is most commonly found on small items.

*Identification*

-   Tinned surfaces are frequently mistaken as being silvered from their visual appearance.

-   Elemental analysis can confirm this, but it can be difficult to distinguish tinning from the bright silvery surfaces of cast high-tin bronzes without informed microscopic study of the surface and cross section.[^48]

-   Silvery surfaces are sometimes found on cast bronzes caused by a casting phenomenon known as tin sweat or inverse segregation.[^49] This may be an accident of casting but could be deliberately encouraged to create a silvery surface on bronze.

</section>
</section>
</section>
<section id="S2">

## 2 Why investigate gilding and plating? and other FAQs

<section id="S2.1">

### 2.1 What can I learn from the identification of plating on a sculpture?

Correct identification can further the understanding of the technological and cultural significance of the object and its makers. Knowing the type(s) and technique(s) of plating may also help to determine the date it was applied and the subsequent history of interventions. It also informs decision making in cultural heritage conservation, for example when assessing the need for a special microclimate to protect a sculpture.

</section>
<section id="S2.2">

### 2.2 How easily can I identify whether a bronze has been plated?

Gilding and plating are often clearly visible, but it may be difficult to see if the plating is worn or concealed under corrosion. Furthermore, bronze and brass are typically golden in color, and areas of clean or varnished metal on a corroded statue can appear to be gilded when no gilding is present. Nevertheless, a combination of microscopic examination and elemental analysis can confirm the presence of plating. It should also be remembered that the plating now visible may not be original. Regilding over the lifetime of a sculpture is common ({% ref 'fig-301, fig-302' %}), and several techniques may be encountered on a single piece.

{% figuregroup "3", "fig-301, fig-302" %}

</section>
<section id="S2.3">

### 2.3 Are sculptures gilded using pure gold or alloyed gold?

Although gilding can be of pure gold,[^50] gold alloys with several percent of copper and/or silver have often been used, making the golden color redder or whiter ({% ref 'fig-303' %}). In addition, imitations are common from at least as early as the medieval period.[^51] Yellow metal is not necessarily gold, nor is white metal plating necessarily silver, so elemental analysis is advisable.

{% figuregroup "3", "fig-303" %}

</section>
<section id="S2.4">

### 2.4 What does the presence of mercury prove?

Mercury is used for fire gilding, but it may also indicate the presence of cinnabar, the red mercury sulfide pigment. Quicking from electroplating and some metal polishes may leave traces of mercury, although the residual level of mercury in these is usually too low for XRF to detect.

</section>
<section id="S2.5">

### 2.5 Does the absence of mercury prove that mercury gilding was not carried out?

A large proportion of the mercury will have evaporated during the gilding process but some will remain as mercury compounds, so it is unusual for it to be completely undetectable by XRF analysis.

</section>
<section id="S2.6">

### 2.6 Can the thickness and composition of plating layers be linked to specific workshops?

The thickness and composition of the layers can indicate the plating technique used, but they are unlikely to be helpful in identifying a specific workshop.

</section>
<section id="S2.7">

### 2.7 Can traces of lost or hidden metal plating be detected, and can original and later intervention be distinguished?

Potentially, yes. Visual examination of the whole surface can reveal evidence, and radiography can detect plating hidden by corrosion, at least when high-density metals such as gold or silver are applied and with sufficient thickness so that they appear whiter than the surrounding bronze on the radiograph. To understand the full history, it may be necessary to take small samples from areas that are believed to represent the sequence of gilding layers for examination in cross section. The layer closest to the cast surface will be the earliest, but if all are applied by the same technique, they may be contemporary to build up thicker plating. The presence of different techniques is a sign of later interventions. Recent leaf gilding may be indicated if cobalt, manganese, or iron compounds are detected by elemental analysis, as in the twentieth century they replaced the lead-based siccative used in early oil-gilding processes. Gold-colored paints and electrochemical plating pastes are frequently used in modern restoration of damaged areas.

</section>
<section id="S2.8">

### 2.8 Is white metal plating usually made with silver?

No, it is very often tinning, especially on small sculptures from the Roman period. Arsenic-rich surfaces are also silvery in appearance.[^52]

</section>
</section>
<section id="S3">

## 3 Checklist: How do we investigate gilding and plating?

The flowchart in [figure 304](#fig-304){.q-figure__modal-link} will guide you in the visual inspection of plating (see also {% ref 'fig-305' %}). For more details on how to identify plating processes, refer to the *Identification* sections in this chapter, which describe all potential processes. For details on analytical techniques see **tables 10** and **5**, and [II.6](#II.6).

XRF surface analysis can determine the composition and thickness of a plating layer, though the best estimate of the thickness is obtained by ion beam analysis (Rutherford backscattering spectrometry). For further investigation, sampling may be required. SEM-EDX analysis of cross sections are often performed, but with high-purity gold the thickness can be overestimated due to smearing caused by mechanical polishing of the soft gold. Ionic polishing helps to avoid this problem. For more, see [II.6§1.2](/vol-2/6/#S1.2).

Keep in mind that plating is often renewed and restored during the lifetime of a sculpture ({% ref 'fig-289' %}). Traces of lost or hidden metal plating are potentially detectable, and original and later interventions are sometimes distinguishable (see [I.7§2.7](/vol-1/7/#S2.7)).

{% figuregroup "3", "fig-304, fig-305" %}

</section>

## Notes


[^1]: {% cite "Oddy 1993" %}. For example, only 12 kg of gold was necessary to regild the Dome of Les Invalides, Paris.

[^2]: {% cite "Nicholson 1979" %}.

[^3]: For a brief introduction to leaf gilding see http://www.philamuseum.org/booklets/7_43_82_1.html.

[^4]: {% cite "Darque-Ceretti, Felder, and Aucouturier 2011" %}.

[^5]: {% cite "Strahan and Maines 2000" %}.

[^6]: {% cite "Darque-Ceretti, Felder, and Aucouturier 2011" %}.

[^7]: {% cite "Strahan and Maines 2000" %}.

[^8]: There is evidence from analysis that animal glue was used for the very fugitive gilded detail on Donatello’s (Italian, ca. 1386–1466) Chellini roundel (ca. 1450) in the V&A (A.1-1976) (Museum departmental records, cited in {% cite "Motture 2019" %}, 68). See also {% cite "Oddy, Pearce, and Green 1988" %}.

[^9]: {% cite "Theophilus [ca. 1122] 1979" %}; {% cite "Anheuser 1997" %}; {% cite "Anheuser 1999" %}.

[^10]: {% cite "d’Arcet 1818" %}.

[^11]: {% cite "Lins and Oddy 1975" %}.

[^12]: {% cite "Cellini [1568] 1967" %}, 175; {% cite "Motture 2019" %}, 68*.*

[^13]: {% cite "Goodison 1974" %}.

[^14]: {% cite "Oddy, Bimson, and La Niece 1981" %}; {% cite "Furger 2017" %}.

[^15]: {% cite "Oddy, Bimson, and La Niece 1981" %}; {% cite "Furger 2017" %}. Cellini did not recommend this method as too much mercury could dull the gold ({% cite "Motture 2019" %}, 68n152).

[^16]: {% cite "Anheuser 1997" %}.

[^17]: Because lead does not dissolve in copper and copper alloys but forms separate inclusions, it risks weeping out when the surface is heated for the amalgam process (lead melts at a low temperature). See {% cite "Oddy, Bimson, and La Niece 1981" %}; {% cite "Oddy 2000" %}; {% cite "Vincent, Bourgarit, and Jett 2012" %}.

[^18]: {% cite "Strahan and Maines 2000" %}; {% cite "Jett 1993" %}; {% cite "Cowell, La Niece, and Rawson 2003" %}; {% cite "d’Arcet 1818" %}.

[^19]: {% cite "Oddy, Bimson, and La Niece 1981" %}.

[^20]: {% cite "La Niece 1990" %}.

[^21]: {% cite "Hunt 1973" %}; {% cite "Lins 2000" %}; {% cite "Raub 1993" %}.

[^22]: {% cite "Oddy 1995" %}; {% cite "Grant and Patterson 2018" %}.

[^23]: {% cite "Selwyn 1950" %}.

[^24]: {% cite "Lins and Malenka 2000" %}.

[^25]: {% cite "Oddy 2000" %}.

[^26]: {% cite "Pliny the Elder 1857" %}, 34.19n94.

[^27]: {% cite "Oddy 1993" %}. The *Queen Napirasu* (1340–1300 BCE), in the Louvre (inv. Sb 2731) also shows large grooves that probably have been used for gilding. Examples are known also for Khmer bronzes ({% cite "Vincent 2012" %}, 288–90).

[^28]: {% cite "Oddy, La Niece, and Meeks 1981" %}.

[^29]: See {% cite "Willer, Schwab, and Mirschenz 2017" %}; {% cite "Bott and Willer 2014" %}.

[^30]: {% cite "Willer, Schwab, and Mirschenz 2016" %}; {% cite "Bott and Willer 2014" %}; {% cite "Willer, Schwab, and Mirschenz 2017" %}.

[^31]: {% cite "Grimwade 1999" %}.

[^32]: {% cite "La Niece 1995" %}.

[^33]: {% cite "Lechtman 1984" %}; {% cite "Scott 2000" %}; {% cite "Scott 1983" %}.

[^34]: {% cite "Grimwade 1999" %}.

[^35]: {% cite "Lechtman 1979" %}; {% cite "Scott 2000" %}.

[^36]: {% cite "Stalker and Parker 1960" %}.

[^37]: {% cite "La Niece 1993" %}; {% cite "Northover and Salter 1990" %}.

[^38]: {% cite "Scott 1986" %}.

[^39]: {% cite "Scott 1983" %}.

[^40]: {% cite "La Niece 1990" %}.

[^41]: {% cite "La Niece 1993" %}.

[^42]: {% cite "La Niece 1990" %}.

[^43]: {% cite "Scott 1986" %}.

[^44]: Museum of Fine Arts Boston, 58.14; {% cite "Smith 1970" %}.

[^45]: {% cite "Craddock 1981" %}; {% cite "La Niece 1989" %}.

[^46]: {% cite "Meeks 1993" %}.

[^47]: {% cite "Welter 2019" %}.

[^48]: {% cite "Meeks 1986" %}.

[^49]: {% cite "Meeks 1986" %}.

[^50]: Here pure gold means unalloyed gold.

[^51]: {% cite "Smith and Hawthorne 1974" %}.

[^52]: {% cite "Smith 1970" %}; {% cite "Craddock 1981" %}.
