Repository: thegetty/bronze-guidelines

This is the repository for *Guidelines for the Technical Examination of Bronze Sculpture*. This digital book was first published February 11, 2025, by the J. Paul Getty Museum. It is available online at https://www.getty.edu/publications/bronze-guidelines/ and may be downloaded there free of charge in multiple formats.

## About the Book

Since the fourth millennium BCE, bronze has been the preferred medium for some of the most prestigious and sacred works of art. But only through interdisciplinary research can the fabrication of these extraordinary objects be properly investigated, interpreted, and documented. This innovative publication bridges the expertise of myriad art-technological specialists to create a new framework for advancing the understanding of bronze sculpture.

Essential reading for curators, conservators, scientists, archaeologists, sculptors, metallurgists, founders, dealers, collectors, and anyone interested in the life cycle of a bronze, this volume explains how to identify the evidence of process steps, metals used, casting defects, and surface work and alterations before moving on to address analytical techniques ranging from visual exams to imaging, material analyses, and dating. The guidelines are accompanied by detailed illustrations, including videos, charts, and animations; a robust vocabulary, ensuring precision across English, German, French, Italian, and Chinese; a diverse selection of case studies; and a comprehensive bibliography.owned by artists.

## Customizations Made to 11ty Templates/Files

**_includes/components/analytics.js**
**_layouts/base.11ty.js**
Added Google Analytics 4

**_includes/components/figure/caption.js**
Remove hard-coded `<em>` tags

**_includes/components/contributor/bio.js**
**_plugins/shortcodes/contributors.js**
Fix contributor `id` values to avoid EPUB validation errors

**_includes/components/copyright/licensing.js**
Customized licensing language

**_includes/components/figure/modal-link.js**
**_includes/components/figure/label.js**
**_includes/components/figure/video/element.js**
Linked figures to iframe viewer rather than modal

**_includes/components/figure/video/element.js**
Added Poster image to Vimeo output so that could show poster on page, and iframe embed in modal.

**_includes/components/figure/image/element.js**
**_includes/components/figure/image/html.js**
Allow annotated images to display in line on page, not just modal

**includes/components/figure/image/print.js**
Output ALL image layers for checkbox and radio button annotations

**_includes/components/figure/table/html.js**
Updated link to open iframe viewer instead of modal

**_includes/components/head.js**
**_includes/components/head-tags/opengraph.js**
**_includes/components/head-tags/twitter-card.js**
Update and clean-up handling for social sharing
Remove noindex,nofollow tag

**_includes/components/icons.js**
Add some icons and made sure they are consistent weight and size

**_includes/web-components/lightbox/index.js**
Add `<details>` element around lightbox captions

**_includes/components/modal/index.js**
Added class to enable styling in modal vs. inline

**_includes/components/navigation.js**
Removed title truncation in navbar, and show section titles/links in center instead of home page link

**_includes/components/object-filters/object-card/object-image.webc**
Fixed source of thumbnails for videos and embeds/tables

**_includes/components/page-header.js**
**_includes/components/table-of-contents/item/list.js**
**_layouts/table-of-contents.11ty.js**
Added handling for contributor_as_it_appears at the page-level

**_includes/components/page-title.js**
Wrap label, label divider, and title elements in their own spans.
Don't include an empty .quire-page-seperator element to avoid EPUB validation error

**_includes/components/scripts.js**
Add call for custom.js file

**_includes/def.liquid**
Custom include to create definition pop-ups.

**_includes/web-components/modal/index.js**
Allow links with .q-figure__modal-link classes anywhere, open figure in modal.

**_includes/translation-headings.liquid**
Assigns title with liquid variable to be used in vocab page accordions and includes accordionGlobalControls

**_layouts/base.11ty.js**
Add page layout as data attribute on `<body>` to facilitate styling

**_layouts/entry.liquid**
Use figureAllOutputs shortcode

**_layouts/entry-embed.liquid**
Variant of `layout: entry` but uses renderFile in place of canvas panel for special embeds (3d-models, svg, etc.)

**_layouts/page.case-study**
Copy of entry layout but with default `pageHeader` and no abstract or tombstone.

**_layouts/visual-atlas.liquid**
New layout specifically to create grid of all figure images.

**_plugins/filters/fullname.js**
Join names with a non-breaking space.

**_plugins/filters/getContributor.js**
Include local sort_as value if one is given, so page-level contributors are sorted whether defined on page or in publication.yaml

**_plugins/markdown/index.js**

File: content/volume-1/01-cards.md (part 1 of 2)
---
label: I.1
title: Casting Processes (Cards)
weight: 114
type: essay
class: gray-cards
contributor:
  - id: fbrewer
  - first_name: David J.
    last_name: Reid
    bio: "David J. Reid (Founder and Enquirer, Semi-Retired) studied chemistry, physics, mathematics, and astronomy at the Universities of Auckland and Canterbury, and has owned and operated a number of bronze foundries around the world. He received the Queen Elizabeth II Research Grant (1979) to travel the world to study art casting techniques, and he holds a UK patent (1990) for an innovative methods of metal casting. He was a research fellow at Central Saint Martin’s College of Art (1992–96) and has developed a method for melting and casting silver or bronze using a domestic microwave oven. He continues to teach his accessible foundry techniques in many countries."
  - id: pmotture
  - id: dbourgarit
additional_contributors: Denise Allen, Valérie Carpentier, Annabelle Collinet, Pete Dandridge, Nicolau Escanilla Artigas, Susanne Gänsicke, Laurence Garenne-Marot, Arlen Heginbotham, Andrew Lacey, Elsa Lambert, Susan La Niece, Chandra L. Reedy, Annick Texier, Jeremy Warren
abstract: "This chapter serves as a guide to assist in distinguishing the disparate features that indicate the process by which a model was translated into a bronze—the sequence of steps that led up to the pouring of the bronze, or casting process. The chapter focuses on the two most common approaches: lost wax and sand casting. Life-casting and piece-mold casting other than sand casting are also discussed. Within these broad categories there are a variety of alternative procedures whose traces are explained."
---

<div class="">

This chapter serves as a guide to assist in distinguishing the disparate features that indicate the process by which a %%model%% was translated into a %%bronze%%—the sequence of steps that led up to the %%pouring%% of the bronze, or casting process. The chapter focuses on the two most common approaches: %%lost-wax%% and %%sand casting%%. %%Life-casting%% and %%piece-mold%% casting other than sand casting will also be discussed; for a detailed description of the different processes, see [GI§2](#GI§2). Within these broad categories there are a variety of alternative procedures whose traces are explained. These often leave characteristic features discernible via visual examination of the work’s external and/or internal surfaces.

However, many of the features that relate to the construction and structure of hollow bronzes—diagnostic variations in the thickness of the bronze, or evidence of the various metal inserts such as %%core supports%% and %%armatures%%—are only discoverable through radiography. In many cases, access to the inside of a bronze may be impeded either by the shape and nature of the %%cast%% or by the remains of %%core%% material. The description of each process will, therefore, fall into three sections: evidence on the outer surface, evidence on the inner surface, and radiographic evidence. A synthesis of all physical evidence related to the different processes is presented in **table 4**.

The way in which the metal was designed to flow through the %%refractory mold%% is called here the “casting disposition.” Though most traces of this step, such as %%sprues%%, are removed during %%fettling%%, some do survive, and the chapter provides guidance on how to identify them.

Please be warned that the following provides only an indication of which features related to specific casting processes might be encountered on a bronze. It does not offer firm evidence, and it is essential to consult experts in the field for advice where required. For more, please read the overall disclaimer for the *Guidelines* ([GI§4](#GI§4)).

## <span class="head-num">1</span> Characteristic features associated with lost-wax casting and direct life-casting

This section covers disparate lost-wax casting processes as well as a few other methods that also use a model that is sacrificed in the course of creating the void in the refractory mold into which the metal will be %%cast%%.

### 1.1 General evidence of lost-wax casting

How is it possible to identify whether a bronze was made using lost-wax casting? Evidence may come from both the working characteristics of the wax itself (used for the model or %%inter-model%%) and the particularities of the processes. Intricate shapes, the presence of complex undercuts, or naturalistic textures (such as animal skin from life-casting) in a cast may point to the use of lost wax, although this is not always the case. The very nature of wax means that it can be softened or melted by heat and shaped in numerous ways, for example modeling, carving, or casting. Therefore, bronzes that were produced from models made with wax often preserve traces of such manipulation on both the exterior and interior.

<div class="warning">

Warnings:

-   A wax sculpture may not necessarily be translated into bronze using the lost-wax process.[^1]

-   Intricate shapes and undercuts may also be encountered in sand casting.

-   The transference of natural textures (such as fur or scales) could equally have occurred as a result of life-casting. Conversely, not all lost-wax casts display such features.

</div>

#### 1.1.1 Evidence on the outer surface

Wax is easily manipulated into a variety of shapes without tools: rolled into balls or coils, pinched into pointed tips, flattened and smeared, or just poured. Such shapes and certain marks—like the parallel lines left by a fingerprint as it pushes wax across the surface—may be clearly captured in soft wax, and later translated into bronze (**figs. 48, 49, 50**).

{{< q-figure-group grid="3" id="fig-048, fig-049, fig-050" >}}

Furthermore, any number of tools may be used to shape, incise, stamp, or texture a wax model (see [I.6§1.1](#I.6§1.1)). In most cases it is hard to identify the material from which the modeling tool was made, but generally:

-   Wooden modeling tools are often used to work with softer waxes.

-   Metal tools such as %%punches%%, pointed modeling tools, %%engraving%% tools, and files are more successfully used on hardened wax when crisper details are required (**figs. 51, 52**).

    {{< q-figure-group grid="4" id="fig-051, fig-052" >}}

-   Either type of tool can be used to create signatures and %%edition%% marks. And %%founders’%% marks are traditionally stamped in the wax model before casting (see [I.6§1.3](#I.6§1.3)).

#### 1.1.2 Evidence on the inner surface (of hollow casts)

Several types of features are characteristic of lost-wax casting, and can be diagnostic of the exact process used (as will be discussed in more detail in [I.1§1.3](#I.1§1.3) and [I.1§1.4](#I.1§1.4) below; see [GI§2.2](#GI§2.2) for a description of the different lost-wax processes):

-   Drip marks and brushstrokes may have been produced during the creation of the wax layer by an indirect lost-wax process such as slush molding (see [I.1§1.2](#I.1§1.2), [I.1§1.3](#I.1§1.3), and [I.1§1.4](#I.1§1.4) below).

-   A smooth internal surface often occurs with lost-wax casting and particularly slush molding (**fig. 53**, [I.1§1.2](#I.1§1.2), [I.1§1.3](#I.1§1.3), and [I.1§1.4](#I.1§1.4)).

    {{< q-figure-group grid="4" id="fig-053" >}}

-   Uneven, thickened lips of metal around the circumference of a limb, sometimes accompanied by a distinct difference in wall thickness at that juncture, are often the result of wax-to-wax joints. These were created by fusing separately formed wax parts at the abutting edges using a hot tool. They are usually invisible from the outer surface, since the wax model is generally refinished to unify the form and conceal such features. The joints may be observable on the inner surface (**fig. 54**, [Case Study 4](#CaseStudy4)).

    {{< q-figure-group grid="4" id="fig-054" >}}

-   Soft-edged lips of metal around %%core pins%% or core pin holes reproduce the displaced wax formed when the core pin is pushed into a hollow wax model (**fig. 55**).

    {{< q-figure-group grid="4" id="fig-055" >}}

-   Small spherical globules are often the result of air bubbles trapped on the surface of the model when an %%investment%% and core formed as a slurry are used, and are eventually filled by the liquefied metal during casting (**figs. 56, 57**). Similarly, organic materials from the core may be translated into the bronze (**fig. 58**). These are characteristic of lost-wax casting using clay-based core.

    {{< q-figure-group grid="4" id="fig-056, fig-057, fig-058" >}}

-   Sharp, uneven fins of metal—or the jagged remains of those that have been coarsely cut down—tend to be %%flashing%%, which occurs when the liquefied metal enters cracks that have formed in the %%mold%% or core. These are more commonly found in lost-wax casts with clay- or plaster-based cores (**figs. 59, 60**) as they are more prone to %%shrinkage%% due to moisture content. Flashes in sand casts are relatively rarer, and most often form along the %%seam lines%% of ill-fitting piece-mold sections either in the core (**fig. 61**) or, in extreme cases where the mold maker is less experienced, on the outer surface (**fig. 62**).[^2]

    {{< q-figure-group grid="4" id="fig-059, fig-060, fig-061, fig-062" >}}

<div class="warning">

Risks of misidentification/misinterpretation:

- Wax-to-wax joints may be confused with certain types of metal joints, as in both cases there is often an uneven thickening of metal along the joint line (see [I.5](#I.5)).

</div>

#### 1.1.3 Radiographic evidence

Radiography may be the only way of detecting the aforementioned features if the internal walls of the bronze are not visible. This is particularly the case for the small spherical globules testifying to the use of a plaster core or ceramic shell. And because of their location on the interior, wax-to-wax joints are generally hard to see and often detectable only by these means. They usually generate a thickening and/or thinning of the metal around the circumference of a body part that has been attached, for example below the shoulders, at the top of the thighs, or at the neck. They may appear on the radiograph as:

-   a discontinuity in the metal wall thickness (**fig. 63**);

-   different densities due to the resulting difference in thickness of the parts that are joined (**fig. 63**);

    {{< q-figure-group grid="4" id="fig-063" >}}

-   a more or less straight line (**fig. 64**), or a circular or elliptical line (**fig. 31**).

    {{< q-figure-group grid="4" id="fig-064, fig-031" >}}

<div class="warning">

Risks of misidentification/misinterpretation

-   Wax-to-wax joints may be confused with the juncture between two separately formed cores (**fig. 65** point 8). The core may be built or filled in several steps, thus possibly generating joints visible on radiographs.

    {{< q-figure-group grid="4" id="fig-065" >}}

-   The absence of most or all of these features does not preclude the possibility of a bronze sculpture being a lost-wax cast or a life-cast.

</div>

### 1.2 Evidence of direct versus indirect lost-wax casting

There is a broad distinction between a direct cast, in which the original (wax) model is destroyed in the process of being translated into bronze (that is, the wax is burned out), and an indirect cast, in which a wax %%replica%% of the original model—a casting model or inter-model—is created for the purpose of casting (see [GI§2.2](#GI§2.2)). That said, it is not uncommon to find combinations of both.

#### 1.2.1 Evidence on the outer surface

In direct casting, the overall shape is modeled from the outer surface (**fig. 13**) (in the direct wax-slab process, the model may also be worked from inside). This may leave specific marks, particularly when the modeling is done without tools. Among the characteristic features that point to modeling in wax that has been done freehand (without tools), the most easily recognized are:

{{< q-figure id="fig-013" >}}

-   rolled threads and rods of different sizes, which are an almost universal visual design form (**figs. 12, 20, 66, 67, 68, 69**),

    {{< q-figure-group grid="4" id="fig-012, fig-020, fig-066, fig-067, fig-068, fig-069" class="column" >}}

-   amorphous blobs of softened wax squished or pinched between two fingers (**figs. 70, 71**).

    {{< q-figure-group grid="4" id="fig-070, fig-071" >}}

But note that these are not *definitive* evidences of direct lost wax; see risks of misinterpretation enumerated below.

Conversely, in the indirect lost-wax casting process, the wax model that is intended to be cast (here called the inter-model) is made from a mold. As a consequence, a firm identification of any feature relating to the mold used to create wax replicas allows us to reject the possibility that it is a direct cast. This includes seam lines:

-   raised ridges, which may correspond to traces of the piece mold possibly used to create a wax inter-model as part of the indirect process (**figs. 72, 73, 74**),

    {{< q-figure-group grid="4" id="fig-072, fig-073, fig-074" >}}

-   raised ridges, which may correspond to traces of the piece mold possibly used to create a plaster model that was then used in an indirect process (**fig. 75**).

    {{< q-figure-group grid="4" id="fig-075" >}}

<div class="warning">

Risks of misidentification/misinterpretation:

-   The fact that the original model is fashioned in wax, and thus that the resulting bronze bears all aforementioned features, does not necessarily imply a direct lost-wax casting—or lost-wax casting at all. The waxy features may relate to an earlier model one or more steps removed from the actual casting model. This would be the case, for instance, when a wax model is replicated in plaster, perhaps amended with more wax, and then cast into a bronze %%chef-modèle%%, which is in turn used to create a sand cast.[^3]

-   Wax models may be created by a combination of both indirect and direct processes. The outer surface of the wax inter-model, for instance, may be reworked during finishing by adding or altering details (**fig. 68**). In cases where there are multiple casts of the same model, this often accounts for variations in the different casts (**fig. 76**).[^4]

    {{< q-figure-group grid="4" id="fig-068, fig-076" >}}

-   If the original model is made of clay, similar evidence of modeling may be found on the final bronze as on a lost-wax cast. Both clay and wax are soft materials that may be modeled in a similar way, and thus an indirect lost-wax cast may be misidentified as directly cast. Sand casting may also be used to translate a clay model into bronze.

-   Seam lines from the piece mold used to make the wax may easily be confused with those produced by other processes using piece molds (for example, sand casting and piece molding, see [I.1§2](#I.1§2) below).

-   The remnants of flashing or feathering can look very similar to seam or mold lines once filed down (compare **fig. 72** and **fig. 77**).

    {{< q-figure-group grid="4" id="fig-072, fig-077" >}}

</div>

#### 1.2.2 Evidence on the inner surface (or verso of a relief)

It is not always possible to identify evidence that is characteristic of direct casting on the inner surface of hollow casts. The internal contours of direct casts can vary widely, and can be smooth (see [Case Study 2](#CaseStudy2); the direct slab process also yields very smooth internal contours) or roughly shaped. As the wax layer is formed over the core it will capture its shape and textures, including for instance:

-   tool and finger marks (**fig. 78**);

    {{< q-figure-group grid="4" id="fig-078" >}}

-   reinforcing wires that were used to bind the core.

An exception is the direct wax-slab process, or possibly the use of a “false core” (where the sculptor models over a core that is subsequently removed and replaced with another for casting).[^5]

<div class="warning">

Risks of misidentification/misinterpretation

- Reinforcing wires to bind the core have been observed for the lasagna technique, which is considered an “indirect” casting process (see [I.1§1.4](#I.1§1.4) below)

</div>

#### 1.2.3 Radiographic evidence

The greater or lesser evenness in wall thickness of a bronze reflects the level of conformity between the shape of the core and the final shape of the sculpture. Some sculptors (assuming that they work on their own) will produce a core with a high level of detail and use some form of markers, such as %%chaplets%%, to help them control the overall thickness of the wax layer. Using preformed wax slabs of the same thickness will also ensure a relatively even layer of wax (**fig. 28**). But complicated features such as hair or smaller decorative elements, or any changes in the design that were not foreseen in the core, may result in thicker or thinner areas in the wax layer (and consequently in the bronze). Such larger discrepancies are often associated with a direct technique, especially with one-off casts (as opposed to multiples).

{{< q-figure-group grid="1" id="fig-028" >}}

An armature reflecting the overall shape of the sculpture is more likely to be found in a direct cast, especially larger ones (**figs. 13, 79**), as it constitutes the structural “skeleton” of the sculpture over which the model is designed. But armatures might also be found in an indirect cast, inserted into the hollow wax inter-model before it is filled with core material.

{{< q-figure-group grid="2" id="fig-013, fig-079" >}}

A synthesis of all physical evidence related to the direct lost-wax process is presented in **table 4**.

<div class="warning">

Risks of misidentification/misinterpretation

-   An indirect process such as the lasagna technique may lead to uneven thicknesses as well (see [I.1§1.4](#I.1§1.4) below).

-   With slush molding there is likewise no assurance of an overall even thickness, as molten wax may pool and solidify more readily in some areas, such as the extremities of figures (**fig. 80**).

    {{< q-figure-group grid="4" id="fig-080" >}}

</div>

### 1.3 Characteristic features of slush molding, wax painting, and indirect wax-slab processes

These types of indirect lost-wax processes share the creation of a core *after* the wax model is made (**figs. 16, 18**, see [GI§2.3](#GI§2.3) for a detailed description).

#### 1.3.1 Evidence on the outer surface

The reusable mold used to form the wax inter-model may leave distinctive traces on the outer surface of the bronze. Gelatin molds, rubber molds, and plaster piece molds may all produce seam lines on the wax. Usually these features are removed during the refinishing of the wax inter-model, but not always fully. These may, however, not be considered singular to these processes (see [I.1§1.2](#I.1§1.2) above). See also [I.1§1.1](#I.1§1.1) above for the evidence common to all lost-wax processes. Securely identified examples of the indirect wax-slab process are rare. The way in which the metal curves in on the back of a relief could be the result of the bending of existing wax slabs around the core (**figs. 81, 82**).

#### 1.3.2 Evidence on the internal surface

The following features can point to any of the three processes:

-   traces of working of the wax such as tool marks (**figs. 83, 84**), like those left by the hot spatulas that were used to melt together separate wax sections at the joints;

-   evidence of localized masses of soft wax pressed into areas that needed thickening, and related fingerprints (**fig. 50**);

-   evidence of core pins, whether inserted from inside[^6] or outside, or by waxy lips, molten drips, and/or metal excrescences when core pins were pushed into the hollow wax before the core was filled in (**fig. 85**);

-   internal sprues (**fig. 86**).

The following features are characteristic of slush molding: 

-   a smooth, flowing surface on the interior of the cast that is conformal with the outer contour (that is, the inner surface echoes that of the outer), while rounding out any sharp transitions (**figs. 53, 87**);

-   tide lines and/or drips left by the wax as it was slushed around and poured out of the mold (**fig. 88**).

Brushstrokes are usually evidence of the molten wax being painted into the mold (**figs. 21, 22, 55, 89**).

*Risk of misidentification/misinterpretation*

-   Drips may stem from heated pins (see above), from wax slabs being cut by a hot tool (**fig. 60**), or (rarely) from thickening the edges of a hollow direct cast if it is possible to gain access to the interior, such as with the use of a false core (see [I.1§1.2](#I.1§1.2) above).

-   It is also possible for brush marks to be formed on the core and subsequently picked up by the wax.

-   Conformal casts may also be found in direct processes.

#### 1.3.3 Radiographic evidence

The thinness of the wall and the close correspondence of the inner and outer contours are the most characteristic features of expert slush molding and of indirect wax slabs. Radiography is the ideal tool to reveal this. It can even help distinguish between the two processes because:

-   Slush molding leads to the rounding out of transitions (**fig. 80**).

-   Wax slabs of even thickness may ensure the most even thicknesses on a bronze (**figs. 90, 91**).

-   The overlap of wax slabs, typical of the indirect wax-slab process, might be revealed by radiography as a greater density due to thickening in the overlapping area (**fig. 92**).

-   Tide lines and drips produced during slush molding may be revealed as well (**fig. 88**)

*Risks of misidentification/misinterpretation*

-   Even and thin metal walls may be achieved by the direct wax slab process.

-   Drips may stem from heated pins, from wax slabs being cut by a hot tool (**fig. 60**) or (rarely) from thickening the edges of a hollow direct cast if it is possible to gain access to the interior, such as with the use of a false core (see [I.1§1.2](#I.1§1.2) above).

-   Rounding out of transitions in the core is also found in direct lost-wax casts and bronzes formed with the lasagna technique.

**Table 4** synthesizes all features that might be identified on a bronze related to these processes.

### 1.4 Characteristic features of the cut-back core and lasagna processes

Unlike with slush molding and the use of indirect wax slabs, the core in both of these processes is produced before the wax model. In fact, the core serves to define the inner boundaries of the wax layer when it is cast into the reusable outer mold, where it will fill the space left either by paring down the core or by the removal of the lasagna (**figs. 23, 25**). Please be advised that these guidelines do not provide an exhaustive list or description of the variety of indirect processes and combination of processes that may have been used, but rather offer a firm basis of more common, documented examples. **Table 4** synthesizes all features that might be identified on a bronze related to these processes.

#### 1.4.1 Evidence on the external surface

There is no specific evidence. See [I.1§1.1](#I.1§1.1) above for the evidence common to all lost-wax processes.

#### 1.4.2 Evidence on the internal surface

The following evidence is common to *both processes*: the internal surface of the wax model will capture the shape and tool marks, or fingerprints left on the core.

The following evidence is specific to the *cut-back-core process*:

-   The pared-down core often displays more angular transitions around the contours of the shapes (**fig. 93**).

-   Any tool marks left from the paring-down process may be captured in the metal surface (**fig. 94**, see [I.6§1.1.3](#I.6§1.1.3)).

The following evidence is specific to the *lasagna process*: the core is not pared down, but built up to fit the mold, thus possibly generating different features:

-   The transitions around the contours of the shapes are very simplified, if not absent, instead of being angular (**figs. 24, 95**).

-   Specific marks due to the working of the lasagna from inside may be captured, such as the joints of clay sheets (**figs. 24, 95**).

*Risks of misidentification/misinterpretation*

-   The method of producing a cut-back core closely resembles that used in sand casting and can therefore lead to possible confusion between the two.

-   The less-defined contours of the lasagna layer resemble those generated by slush molding or possibly of direct lost-wax casting (see [Case Study 5](#CaseStudy5)).

-   If wires were used to bind the core they may have become embedded in the inner surface of the bronze (**fig. 96**). Such wires are evidence that the core was formed directly, before the wax, and reinforced in this way. Although our sole written mention of the procedure is in Benvenuto Cellini’s (Italian, 1500–1571) description of the lasagna technique (see [Case Study 5](#CaseStudy5)), this procedure is not necessarily exclusive to the lasagna process.

#### 1.4.3 Radiographic evidence

Both the lasagna and cut-back-core processes share some common radiographic features:

-   Inner and outer surfaces of the bronze are not always very conformal (that is, follows closely the contours of), and the thickness of the bronze, especially in areas of fine raised detail tends to be uneven (**figs. 80, 97**).

-   Since the core is accessible before the wax is added, it may be reinforced, for example by wrapping it with wires or tethers, which, if they become embedded in the inner surface of the metal, would then be evident in a radiograph (**fig. 34**).

The differences between the two processes as evident through observation of the inner surface (see [I.1§1.4](#I.1§1.4) above) may be seen on radiographs as well.

*Risks of misidentification/misinterpretation*

-   Non-conformality of the interior and exterior surfaces, and thick and uneven metal walls, are similar to those associated with direct casting (see [Case Study 5](#CaseStudy5)).

-   An even thickening of the metal along a straight section may be evidence both of overlapping wax slabs and of a wax-to-wax joint.

-   As stated above ([I.1§1.4.2](#I.1§1.4.2)), wrapping the core with wires is not necessarily exclusive to either the lasagna or the cut-back-core processes.

### 1.5 Characteristic features of the life-casting process

This process shares common features with lost-wax casting, as it entails the use of organic materials (for instance animal and vegetable forms or textiles) that can be fully or partially burned out of the mold (**fig. 11**, see [GI§2.5.1](#GI§2.5.1)).

#### 1.5.1 Evidence on the external surface

On the external surface, this process:

-   produces a 1:1 scale of replication (although note the potential for shrinkage;

-   reproduces the texture of the original in every detail—something that would be a challenge through the use of modeling (**figs. 27, 98, 99, 100**);[^7]

-   may result in seam lines. Natural objects that do not burn out so readily like crab or crayfish are often piece molded directly in the refractory material, which allows removal of the hard, carbonized remains. Therefore, seam lines may appear on the bronze (**fig. 27**).

*Risk of misidentification/misinterpretation*

Animals and plant forms can also be reproduced in bronze by an indirect process, which can look very similar to these life-casts. In this case, reusable molds are taken from such models in order to produce wax inter-models that are often hollow and can be altered further at the wax stage.[^8] It can be difficult to distinguish between realistic casts that were molded directly versus indirectly on an animal or plant. For example, both may have seam lines.[^9]

#### 1.5.2 Radiographic evidence

A hollow cast may reveal drip marks or the use of core pins, both of which will suggest that a wax inter-model was used and therefore point to a cast from life.

*Risk of misidentification/misinterpretation*

A direct life-cast can be hollow, albeit rarely (see [GI§2.5.1](#GI§2.5.1)).

## <span class="head-num">2</span> Characteristic features associated with sand casting and piece-mold casting

Both of these processes consist of making the refractory mold in discrete pieces.

### 2.1 Characteristic features of sand casting

In sand casting, a special sand is pressed onto the pattern within a sturdy frame structure to create removable sections (**fig. 9**, see [GI§2.4.1](#GI§2.4.1)). Simple shapes (for example medals and small, low reliefs such as Renaissance plaquettes) may only require a two-piece mold. Complex models will necessitate more complex molds.

#### 2.1.1 Evidence on the outer surface

-   Relative lack of undercuts may point to a simplification of the model (or filling of the undercuts in the model) to create a piece mold.

-   A distinctive, even, granular roughness on unfinished areas on the surface (for example in hard-to-reach places) may represent the texture of a coarse, sand-molded surface before %%chasing%% (**fig. 101**). Most first layers of sand on the outer layer are quite fine; such textures are more common for the core.

-   The location of divisions between the separately cast parts (the casting plan) will be different on a sand cast than on bronzes cast using other processes—something that only a founder can really explain (**figs. 102, 103**).

-   A thin, continuous, raised linear feature may correspond to a mold seam line formed at the joint lines of piece-molded sections (see [Case Study 3](#CaseStudy3)).

-   An offset, stepped, linear feature that either follows an obvious piece-mold joint line, or disrupts or cuts across the modeling of an area of a cast, could be evidence of a misaligned piece mold.

*Risks of misidentification/misinterpretation*

-   None of the above features are specific to sand casting. In particular, complex undercuts can be achieved in sand casting (**figs. 102, 103**), and simplification of undercuts may also appear in indirectly cast bronzes.

-   Surface roughness may be due instead to fine pitting caused by %%corrosion%%, to acid cleaning, or to sandblasting typically used to remove investment in the ceramic shell process.

-   %%As-cast surface%% roughness due to sand molds and clay molds (for example the lost-wax process, **figs. 104, 105**) may be hard to distinguish.

-   A relative lack of undercuts may reflect the artist’s composition rather than the process.

-   As mentioned above for indirect lost-wax casting, the remnants of flashing or feathering can look very similar to seam lines once filed down (see [I.1§1.2](#I.1§1.2) above).

-   Seam lines could equally testify to the use of piece-mold casting (see [I.1§2.2](#I.1§2.2) below). More generally, the possible variety of molds used during the whole making process—mold used for molding the original model, wax mold, refractory mold—may generate a variety of seam lines that are easily confused.

-   Identifying whether or not the casting plan used for a specific bronze is indicative of the sand-casting process requires specialized skills, typically those of a founder.[^10]

#### 2.1.2 Evidence on the inner surface

The only feature that may be specific to sand casting is the grainy texture on the inner surface of a hollow cast or back side of a relief (**figs. 101, 106, 107**). The following features could also be observed inside or at the back of a sand cast, but are not specific to sand casting:

-   evidence of particular ways of planning the assemblage, often only visible from the inside if the finishing work used to conceal such joints was artfully done (**fig. 108**);

-   raised inscriptions produced by carving or impressing into the core (**fig. 109**);

-   geometric and/or cut-back shapes of the inner surface resulting from the characteristic paring down of the core (**figs. 53, 107**);

-   less core flashing compared to lost-wax casting (see [I.1§1.1](#I.1§1.1) above);

-   seam lines or flashing corresponding to joints between separate core sections (**figs. 43, 61**).

*Risks of misidentification/misinterpretation*

-   The evidence of the core having been pared down may also pertain to the cut-back core technique.

-   The limited amount of core flashing is not necessarily indicative of the process.

-   Although sand casting is the most common reason for a coarse, grainy texture, a coarse clay or plaster-based core can produce a similar appearance in the bronze.

#### 2.1.3 Radiographic evidence

Much of the aforementioned evidence will be visible on radiographs (for example metal joints, shape of core, core flashing).

### 2.2 Piece-mold casting

Here, the mold is formed over the model in separate sections made directly of refractory investment material (for instance kaolin or loam). The piece molds thus obtained may then be further reworked from the inside to create or enhance the decoration, before being reassembled over the pared-down core (**fig. 26**, [Case Study 3](#CaseStudy3)).

#### 2.2.1 Evidence on the outer surface

-   Seam lines develop along mold joints (see **figs. 110, 111, 112, 113, 114, 115, 116, 117** in [Case Study 3](#CaseStudy3)).

-   The form of the surface details can reflect carving into the mold.

#### 2.2.2 Evidence on the inner surface

This may include:

-   marks indicating that the core has been shaved down (**fig. 118**);

-   raised inscriptions on the inside that represent carving or impressing into the core.

#### 2.2.3 Radiographic evidence

This may include:

-   walls of uneven thickness due to a more cursory shaving down of the core;

-   seam lines;

-   signs of chaplets or %%mold extensions%% (also known as core extensions).

*Risk of misidentification/misinterpretation*

All of the aforementioned evidence may be encountered in other processes. The combination of a large number of these clues, however, may be indicative of this technique.

## <span class="head-num">3</span> Characterization of features related to the armatures and core supports

Armatures, core pins, chaplets, and other core supports are generally made of metal, and this section aims to provide guidance for identifying their characteristics. Their functions are fully described in [GI§2.6](#GI§2.6), together with the reasons for investigating them. The features that provide a focus for documenting these various features are their shape, size, and placement, as well as the material from which they are made.[^11]

### 3.1 Armatures

-   Armature rods may project from the base or bottom of the sculpture and be used to mount the work.

-   The exposed end of an iron armature rod that has been cut down flush to the surface may remain visible in the bronze surface and can be recognized by the buildup of rust, unless covered with %%patches%% (**fig. 119**) or hidden by an opaque %%coating%%.

-   Historically, many armatures were made of iron rods, in which case it may be possible to locate them using a magnet.

-   The recurrence of rods with similar dimensions and profiles among related sculptures may signal possible patterns in production.

*Risks of misidentification/misinterpretation*

-   The absence of an armature does not mean that there was none; armatures were often removed or cut off flush with the surface. Also, some armatures may have been made of organic materials such as wood and burned out or removed sometime after the sculpture was cast into metal (either before assembling separately cast parts, during fettling, or at some later stage). See [GI§2.6](#GI§2.6).

-   Several radiographic views may be necessary to determine the shape and location of an armature, but may not be sufficient to discern other characteristics such as the profile of the rods or wires or the exact materials from which they were made (**fig. 34**).

-   Radiography may not always fully reveal armatures, since iron (and in rare cases wood) is less X-ray opaque than copper. Rusted iron is even less visible, and when rusted into laminated form may look like a sheaf of thinner rods. Access to the internal surface is ideal to confirm what is going on.

-   Although there is a tendency to look for patterns and consistency in the materials used within a workshop, there are likely to be variations. Explaining these remains a matter of speculation. For instance, it is plausible that a founder made use of whatever rods and wires were available in the workshop.[^12] Also, the complexity of the armature is inevitably linked to the form of the sculpture (compare for example **fig. 31** and **fig. 34**).

-   Relatively high amounts of iron in a copper alloy may be the cause of magnetic attraction as well, and so may confound identification of the presence of an iron armature using a magnet.[^13]

### 3.2 Core supports (metal and other)

Below are clues that help characterize the categories of metal elements that support the core, the so-called core supports (core pins, chaplets), as well as mold extensions, all of which are defined in the general introduction and [Vocabulary](#Vocabulary). Armatures may also serve as core supports.

Evidence of core pins includes:

-   magnetic attraction, which if ferrous and not fully rusted will suggest the presence of an iron core support or core pin on the interior;

-   ends of extant wires, rods, or nails visible on the inside—a nail head on the inside means there was access to the interior to insert the nail, something occasionally found on larger sculptures (**fig. 36**);

-   linear features in radiographs that stand out from the forms of the cast bronze (**figs. 37, 120**);

-   paired holes in a radiograph, which might indicate the use of transverse core pins—wires that pierce through the model from one side to the other (**fig. 64**);

-   round or square holes that pierce through the external surface and that have been left unpatched (or may be filled with organic filler such as wax or resin) (**fig. 121**);

-   a logical pattern of %%plugs%% or patches of similar shape and size distributed over the entire bronze that would cover core pin holes (**figs. 35, 64**, see [I.4§2.2](#I.4§2.2));

-   wire acting as an internal core support that may be embedded in the core, and is usually only detectable by radiography (**fig. 32**).[^14]

Chaplets, or “spacers,” are larger than core pins and are often made of the same copper alloy as the cast (**figs. 38, 39, 122**). They do not always bond with the cast metal and for that reason the outlines may be visible. Access to the internal surface or radiography is often key to identifying them.[^15]

Mold extensions usually leave large regular openings in the metal wall, and are systematically repaired (**fig. 123**).

*Risks of misidentification/misinterpretation*

-   It may not be easy to distinguish patched or plugged core-pin holes from other repairs (see [I.4§2.2](#I.4§2.2)).

-   Core pins and chaplets are often well hidden by chasing and %%patination%%.

-   Core pins, chaplets, and internal core supports may be difficult to distinguish from armatures when they break through the surface of a bronze, as they are often made of materials of similar density, and so can be confused in radiographs.

-   Magnetic attraction may be due to an iron-rich copper alloy rather than indicating the presence of an iron armature (see [I.1§3.1](#I.1§3.1) above).

## <span class="head-num">4</span> Sprueing and casting orientation

### 4.1 Sprueing system
