Repository: thegetty/bronze-guidelines

This is the repository for *Guidelines for the Technical Examination of Bronze Sculpture*. This digital book was first published February 11, 2025, by the J. Paul Getty Museum. It is available online at https://www.getty.edu/publications/bronze-guidelines/ and may be downloaded there free of charge in multiple formats.

## About the Book

Since the fourth millennium BCE, bronze has been the preferred medium for some of the most prestigious and sacred works of art. But only through interdisciplinary research can the fabrication of these extraordinary objects be properly investigated, interpreted, and documented.

File: content/volume-1/09.md
---
label: I.9
title: Inlays and Overlays
weight: 190
type: page
layout: full-width
contributor:
  - first_name: Jeffrey
    last_name: Maish
    bio: "Jeffrey Maish (Conservator of Antiquities, J. Paul Getty Museum, Los Angeles) received his MA in conservation from Buffalo State College in 1987 and joined the Getty Museum the following year. He has published a range of technical studies on ancient bronzes from the Getty collections and on loan. He was a resident of the American Academy Rome in 2012, focusing on bronze technology and radiography, and continues his research on ancient bronze production and the interpretation of casting features. Additional research interests include the techniques of Attic pottery and relief line production as well as museum environmental research."
  - first_name: Annabelle
    last_name: Collinet
    bio: "Annabelle Collinet (Curator, Medieval Iranian World Collections, Musée du Louvre and Associate Researcher of the CéSor – Centre d’études en sciences sociales du religieux, EHESS/CNRS) completed her PhD at Paris 1 Panthéon-Sorbonne and is a specialist in the arts of fire of the Iranian and Indian worlds (Islamic period). She is the coauthor of *Nishapur Revisited* (2013) and coeditor of *Bodies and Artefacts: Relics and Other Devotional Supports in Shia Societies in the Indic and Iranian Worlds* (2020), and just completed *Précieuses matières. Les arts du metal dans le monde iranien mediéval*, vol. 1, Xe-XIIIe siècles (2021)."
additional_contributors: Aurélia Azéma, Valérie Carpentier, Andrew Lacey, Elsa Lambert, Jeffrey Maish, Carol Mattusch, Mathilde Mechling, Peta Motture, Dominique Robcis, Brice Vincent, Jean-Marie Welter
abstract: "This chapter describes the types of inlays and overlays that might be encountered on a bronze sculpture, identifies working processes, and describes how inlays and overlays may be identified and associated with a specific technique. It applies to metal, stone, ivory, glass, and bone additions, but does not go into detail about how these additional elements are initially formed. While inlays and overlays do not always survive, evidence of their prior existence may remain, and the descriptions below should, in some cases, help to identify them and assist in interpreting what the sculpture may have looked like earlier in its life."
---

This chapter describes the types of %%inlays%% and %%overlays%% that might be encountered on a %%bronze%% sculpture, identifies working processes, and describes how inlays and overlays may be identified and associated with a specific technique. It applies to metal, stone, ivory, glass, and bone additions, but does not go into detail about how these additional elements are initially formed. %%Gilding%% and %%metal plating%%, which may sometimes be considered as overlay, are addressed in [I.7](#I.7). Other surface ornaments and dressings that enhance color, including attachments such as jewelry, garments, hair, or feathers, are not considered here. While inlays and overlays do not always survive, evidence of their prior existence may remain, and the descriptions below should, in some cases, help to identify them and assist in interpreting what the sculpture may have looked like earlier in its life.

<section id="S1">

## 1 What are the different inlay and overlay techniques and materials?

Inlays and overlays enhance the appearance of sculpture mostly by adding discrete elements of a different color to what is basically a monochromatic surface in which texture and %%patina%% generally serve to create coloristic variations. Inlays and overlays may add realism by enhancing details of human or animal forms, or may be applied more extensively to create overall decorative surface effects (**fig. 340**). The term “damascene” is sometimes used to describe inlays.

The applied materials may be clearly visible or presented more subtly, especially if small in scale, or hidden by patina or %%corrosion%%. Overlays and inlays are also by their nature surface effects and susceptible to loss. Overlays are easily abraded, and mechanically attached inlays can be completely lost, leaving empty cavities.

{{< q-figure-group grid="3" class="column" id="fig-340" >}}

</section>
<section id="S1.1">

### 1.1 Inlay or overlay?

The terms “inlay” and “overlay” are often used indiscriminately, although they differ in one main regard: inlays are inserted into the bronze surface, whereas overlays are set onto the surface. Another distinction has been proposed: inlays are mostly attached mechanically without any fasteners, sometimes %%cast%% in, whereas overlays are joined to the surface using a variety of techniques, including riveting, %%soldering%%, and adhesives.[^1] This chapter subscribes to the first categorization—inserted into versus set onto the surface—to distinguish between the two.

Inlays are inserted directly into the bronze surface, generally after casting, following the design of the cut, cast, or %%chased%% recess (**fig. 341**). Inlays may create fine linear designs or larger fields of color by using a variety of materials, including metal, glass, enamel, ivory, or stone. The surfaces of inlays themselves may be chased to form more precise designs so that a simple figure becomes more textured and detailed (**fig. 342**). Inlays have been used in copper-alloy works over a broad time period and in different parts of the world (see examples below).

Overlays comprise materials such as stone, enamel, or metal laid over the metal surface (see [I.9§1.4](#I.9§1.4)). They are less frequent on bronzes than inlays. Good examples of overlays may be found in a variety of cultures (**figs. 47, 223**).

{{< q-figure-group grid="3" class="column" id="fig-341, fig-342, fig-047, fig-223" >}}

</section>
<section id="S1.2">

### 1.2 Inlay and overlay materials

Inlay and overlay materials may be inorganic—for instance colored stones, vitreous materials, contrasting metals—or organic materials such as shell, ivory, or plant-based items.

</section>
<section id="S1.2.1">

#### 1.2.1 Inorganic materials: metal and metal-based

Metals for inlay are generally selected based on color, ductility, and melting point. They include gold (**fig. 343**), silver (**figs. 293, 344**), copper (**figs. 344, 345, 346**),[^2] and iron, as well as alloyed (**figs. 346, 347**)[^3] and patinated metals.[^4] A copper-alloy inlay with a composition similar to the surface metal and with no color difference may suggest that it was originally patinated. Gray-colored inlays also occur, for instance, in Buddhist statuary from Kashmir (eighth century CE) and later Cambodian Hindu monumental statuary (**fig. 348**).[^5] Lead-based compounds have been observed on Khmer bronzes (**fig. 348**). On ancient bronzes and Renaissance emulators, including Antico (Italian, ca. 1455–1528), tin may be confused with silver.[^6] Greater polychromy can be achieved by using multiple metals as inlays and overlays (**figs. 349, 350**),[^7] but also with gilding and silvering (see [I.7](#I.7)).

Powders of both metal and metal oxides may be used in a manner similar to powdered glass (see [I.9§1.4.2](#I.9§1.4.2) below). Niello is a well-known example, although rarely encountered on bronze sculpture.[^8]

{{< q-figure-group grid="3" class="column" id="fig-343, fig-293, fig-344, fig-345, fig-346, fig-347, fig-348, fig-349, fig-350" >}}

</section>
<section id="S1.2.2">

#### 1.2.2 Inorganic materials: mineral-based

Inlays and overlays of mineral-based material include stones and semiprecious stones (**figs. 297, 351, 352, 353**), gems (**fig. 354**), glass (**figs. 309, 351, 355**), and mixed material such as frit (glass and ceramic mix) and pigmented glaze (**fig. 356**). A variety of stones can be employed to add detail to a sculpture, as on reliquaries and jewelry. They may be roughly shaped or cut into fine lamina for inlay, and may be opaque or translucent. Generally found on jewelry, they allow light reflection from a patterned underlayer of gold (**fig. 340** G). Stones may also have symbolic or religious significance. Stone and/or pigment can be combined with metal to create multicolored effects, as seen notably on ancient Egyptian and medieval Indian statuary, and also on Chinese ware (**fig. 357**).

{{< q-figure-group grid="3" class="column" id="fig-297, fig-351, fig-352, fig-353, fig-354, fig-309, fig-355, fig-356, fig-340, fig-357" >}}

</section>
<section id="S1.2.3">

#### 1.2.3 Organic materials

The use (or surviving evidence) of organic materials is more common in art objects from the medieval period onward, as such objects have not been subjected to aggressive bio-deterioration processes. In general, organic inlay materials include tortoiseshell, horn, claws, seashell (**fig. 358**), mother of pearl, coral, amber, pearl, wood, charcoal, and dyed resins. Secondary or ancillary compounds may include tinted waxes, resins, bitumen, or plaster. Organic resins may be tinted with pigments or dyes and applied in a manner similar to enamel. Organic materials such as ivory, bone, and teeth are sometimes present. Materials such as fibers and hairs may be used as attachments (**figs. 359, 360**).

*Risks of misidentification/misinterpretation*

-   Glass inlays and overlays are easily confused with enamel. Close examination with a microscope may be sufficient to make the distinction.

-   Pigments may be applied thickly (resembling overlay) or as thin surface glazes (**figs. 356, 361**). In some instances, pigment may be used in imitation of inlaid stone (**fig. 362**).

{{< q-figure-group grid="3" class="column" id="fig-358, fig-359, fig-360, fig-356, fig-361, fig-362" >}}

</section>
<section id="S1.3">

### 1.3 Surface preparation

Steps are required to effect the bond between the cast bronze surface and the added material.

</section>
<section id="S1.3.1">

#### 1.3.1 Preformed cavity or perforation

Many Egyptian, Greek, and Roman bronzes were produced with empty eye sockets for later insertion of naturalistic eye inlays (**figs. 309, 311**). Roman eye production was a specialized fabrication process and occupation (*ocularis*). Each eye includes multiple parts, such as copper supports and eyelashes, white stone or ivory sclera, and stone or enamel irises and pupils (**fig. 351**). During the Italian Renaissance these inlays were imitated (**fig. 293**).[^9] These apertures have no rear wall, as the inlays are held in place within folded copper sheets, often with eyelashes (**figs. 340** I, **351**). The entire assembly may be lost during burial, revealing the empty eye socket.

{{< q-figure-group grid="3" class="column" id="fig-309, fig-311, fig-351, fig-293, fig-340, fig-351" >}}

</section>
<section id="S1.3.2">

#### 1.3.2 Elevated decorative borders

Decorative inlay or overlay may be enclosed by elevated decorative borders. Small chambers are created by soldering metal wires or strips to the surface (referred to as cloisonné).

</section>
<section id="S1.3.3">

#### 1.3.3 Engraved or cast surface cavities

Different methods are used to shape cavities for inlays. These may be preestablished in the %%model%%, or they may be cut into the metal post-casting (champlevé). Additional attachment holes may be created at various stages. The cavities may have smooth surfaces, or be roughened to increase the surface area and thereby assist with adhesion. Furthermore, as with repair %%patches%%, the perimeter of the recesses prepared for metal inlays may be slightly undercut, as the act of hammering these in will splay the metal edges and thereby help lock the added metal into place (**fig. 340** A–C, F).

{{< q-figure-group grid="3" class="column" id="fig-340" >}}

</section>
<section id="S1.3.4">

#### 1.3.4 Cast around

In some instances, preformed inlay elements might be inserted into the wax model or %%mold%% (**fig. 340** D), and the bronze %%cast%% around them. Since the inlay is formed first, the bronze does not need surface preparation (**figs. 346, 363**).

{{< q-figure-group grid="3" class="column" id="fig-340, fig-346, fig-363" >}}

</section>
<section id="S1.4">

### 1.4 Attachment methods

For all but the last type of inlay listed above, once the area that is to receive the inlay or overlay has been prepared, the material of choice is attached to the bronze. This may require one or more methods of attachment.

</section>
<section id="S1.4.1">

#### 1.4.1 Mechanical methods

Metal inlays are generally formed by hammering the material into the prepared recess in the cast sculpture. This requires the inlay metal to be ductile enough to flatten and spread during the operation—for example, gold, silver, or copper (**fig. 344**). In addition to roughening the surface with a %%chisel%%, for instance (**fig. 340** H), it may be desirable to bevel the edges of the recessed design. As the metal is hammered in, it spreads and locks into the undercuts around the perimeter (**fig. 340** A). Conversely, the surface metal may be channeled and hammered around the inlay’s perimeter to secure it (**fig. 340** E).

As noted previously, chambers cut into the substrate (**fig. 340** C) or formed within elements soldered to the surface may be used to hold stone cabochons or enamels (**fig. 340** J, K, L; see also [I.9§1.3.2](#I.9§1.3.2) above).

In some instances, an opening may be formed in the bronze substrate either before or after casting to allow for the insertion of larger inlays from the reverse side (**fig. 340** I).

Riveting requires perforating the bronze (**fig. 340** B). Hammering of the rivet either spreads and locks the rivet head or expands the entire feature, locking the inlay or overlay to the surface. Rivets and pin ends may be designed to function as decorative elements, or finished to be less visible on the surface, for instance by countersinking them.

Pinning is similar to riveting, but pins are usually smaller in diameter and more numerous. Compared to rivets, they may also be less visible. Riveting relies on the flattening or splaying of either end to secure an attachment, while pinning relies on simple pressure or friction within the substrate (as with a nail in a wall).

{{< q-figure-group grid="3" class="column" id="fig-344, fig-340" >}}

</section>
<section id="S1.4.2">

#### 1.4.2 Methods employing heat

Casting-in consists in pouring molten metal into a recess in the surface to fill a prepared cavity. The final surface may require further leveling by filing, polishing, or burnishing (**fig. 340** C).

More elaborate metal inlays with several parts may be more easily fabricated separately and incorporated into the actual casting of the bronze. This is the case, for instance, with lips and nipples of ancient Greek statues that were formed in copper and set into the wax model before casting (**fig. 363**). Such an inlay needs to be made of metal with a higher melting point than the surrounding matrix to avoid being destroyed in the process. The use of such a process is characterized in part by a lack of clear borders, as the surrounding bronze is likely to run over its edges (**fig. 340** D). Precast inlays may be held in a mold with tab-like extensions, for example. These would be concealed by the cast bronze and visible only by radiography (**fig. 363**). A decorative technique using liquefied metal may show characteristic evidence of flow or trapped bubbles.

Preformed inlay elements may also be joined onto the sculpture using a metal with a lower melting point than the surface metal (for example soldering with a lead-tin alloy, **fig. 364**). Solders may be made of wire, or a powdered solder may be applied between two elements and heated locally. When the melting point of the solder is reached, it flows and creates the join. The fact that solder bond is relatively weak and may deteriorate over time accounts for the frequent loss of inlays and overlays applied in this fashion. Remaining traces of the solder can be mistaken for evidence of tinning.

Enameling is a specialty in itself and is used on a variety of metals, including silver, gold, copper, and sometimes bronze. In the vitreous enamel technique, powdered glass is fused to the metal substrate by heating at high temperature to create opaque and translucent colors. Molten glass enamels flow on heating and are used for both inlay and overlay decoration. To form detailed inlay patterns, glass may be used within %%engraved%% or cast-in depressions (**fig. 309**). Small partitions of metal are soldered onto the surface in order to enclose the enamels that are added later (**figs. 223, 340** K, L). Enameling may also be applied directly to the prepared surface (**fig. 47**).[^10] A related material, frit, combines glass with ceramic and is used in a similar manner; elements may be molded or preformed prior to insertion.[^11]

{{< q-figure-group grid="3" class="column" id="fig-340, fig-363, fig-309, fig-223, fig-047" >}}

</section>
<section id="S1.4.3">

#### 1.4.3 Adhesive methods

Whereas metal inlays and overlays are generally attached mechanically, nonmetallic materials (stone, glass, ivory, et cetera) may require an alternative attachment method such as an enclosed chamber used in conjunction with an inorganic bedding medium such as lime or gypsum plaster, or organic binder such as a resin (rosin, shellac, or gum arabic).[^12] Various binders were available in ancient Greece and Rome,[^13] and adhesives were presumably used for the attachment of glass and lapis inlays on Late Period Egyptian statuettes.[^14] These materials are subject to deterioration over time, ultimately causing inlays to detach, leaving only the associated recesses in the metal.

</section>
<section id="S2">

## 2 Why investigate inlays and overlays? and other FAQs

Characterizing the materials and techniques of inlays and overlays contributes to any study of the technological know-how of a bronze-producing craftsperson, workshop, or culture. Needless to say, it is also useful in the dating of a work and more nuanced description of its condition, especially if one finds evidence of later interventions. The distinction between overlays and inlays may, admittedly, be somewhat problematic given that the preparation and setting is often inaccessible for examination without resorting to a destructive sampling process. To complicate matters, both processes may be combined in the same area, or the inlay itself may rise above the level of the surrounding substrate.

</section>
<section id="S2.1">

### 2.1 Can I detect traces of lost or hidden inlay and/or overlay?

Given that inlays and overlays are particularly susceptible to wear, damage, and loss, a gaping cavity may account for the former presence of an inlay or overlay. Empty voids, especially those that are deep and with sharp borders (**fig. 364**), or the presence of preparatory traces on the surface, such as chasing marks or specific reliefs (**fig. 348**), may indicate lost inlays. Many an ancient statue with voids for eyes is likely to have lost these. Sheet or leaf metal applied with an adhesive is also more likely to become detached as the glue deteriorates, or to be worn down in exposed areas and preserved in protected recesses.

Traces of metal, solders, and adhesives, for example, may be a good indication of lost inlays or overlays (**fig. 364**). Later protective %%coatings%%, patination, or corrosion may obscure ancient inlays and overlays (**fig. 311**). Surface elemental and/or structural analysis, for example using particle-induced X-ray emission spectroscopy (PIXE), portable X-ray diffraction (XRD), or Raman spectrometry, may help to detect inlays or overlays and even establish chemical compositions and the original color schemes.[^15] Radiographs may also be useful in detecting material composition and density differences, seams, and other features (tabs, extensions) associated with inlays and overlays (see [I.9§3.2.1](#I.9§3.2.1) below).

{{< q-figure-group grid="3" class="column" id="fig-364, fig-348, fig-311" >}}

</section>
<section id="S2.2">

### 2.2 Can I distinguish between original inlay and/or overlay and later intervention?

Careful comparison of all existing inlays and overlays and tooling traces throughout a sculpture can often help distinguish original versus replacement parts. Substitution of materials or restorations can generally be identified by inconsistencies in material composition (and the presence of anachronisms) or method of attachment.[^16] Even if lost, the former presence of an inlay may be inferred from jarring voids or recesses, or by comparison to related objects on which the inlay is preserved. Analytical methods may also be necessary to identify and compare materials.

</section>
<section id="S2.3">

### 2.3 Is there any chance of misinterpreting the nature of an inlay or an overlay?

Materials used in small areas or deteriorated material may be hard to characterize or distinguish. Visually, tin may be confused with silver, and slightly oxidized silver may appear golden. A dark or black glass may resemble black marble.

Finely surfaced marble or alabaster may be hard to distinguish from ivory or bone. (This may require close microscopic examination or nondestructive surface elemental analysis using X-ray fluorescence spectroscopy, or XRF). For example, under high magnification, marble will have a granular appearance and XRF may reveal a high calcium content. Separation of bone from ivory may rely on morphological study, although newer protein identification methods have been used successfully to distinguish animal species (see [I.9§3.2.2](#I.9§3.2.2) below).

Inlay methods may also be used for repair patching rather than as decorative methods. Similarly, repairs might be mistaken for decorative features (see [I.4§1.1](#I.4§1.1)).

</section>
<section id="S2.4">

### 2.4 Can the characterization of inlays and overlays help distinguish between different craftspeople, workshops, or production centers?

Trace analysis of materials used in inlays and overlays may help characterize materials more precisely and help group related objects, as can a comparison of bulk metal and %%core%% analysis (see [I.2§4](#I.2§4), [II.7§1.2](#II.7§1.2)). The trace elements may point to sources of materials, processing methods, or production centers and reveal whether there is consistency or variety in their use. It is therefore important to balance analytical results with the identification of technical features, such as attachment techniques, that may be more characteristic of a particular workshop. Characterization of processes and tool marks can also indicate methods used in a given period or region. The study and careful documentation of tool markings can help establish production chronology and date production sequences.[^17]

</section>
<section id="S3">

## 3 Checklist: How do we investigate inlays and overlays?

Inlays and overlays can be identified and defined using different basic methods of visual examination. Initial identification of features can help establish what further testing and analysis may be beneficial. As noted, identification of missing and hidden inlays or overlays is not always obvious, and different tools may be needed to detect them. For details of examination and analytical techniques please refer to **tables 13**, **10**, and **5**.

</section>
<section id="S3.1">

### 3.1 Basic identification techniques

</section>
<section id="S3.1.1">

#### 3.1.1 Visual examination

Visual examination is the logical first step in identifying seams, textural variations, and color differences. In addition to the naked eye, low-power magnification with a handheld magnifier or microscope is useful. Raking and variable-angle illumination using a simple handheld lamp or even a smartphone light can help with texture assessment and evaluation of the condition or state of deterioration. Ultraviolet light may help in detecting and identifying particular organic materials (see [II.2§3.1](#II.2§3.1)) or adhesives that fluoresce under this lighting and can be signs of recent restoration.

</section>
<section id="S3.1.2">

#### 3.1.2 Chemical and physical analysis

Basic methods include the use of a magnet to detect iron. Surface elemental analysis using handheld XRF can help to detect inlays.

</section>
<section id="S3.2">

### 3.2 Advanced techniques

</section>
<section id="S3.2.1">

#### 3.2.1 Imaging

Radiography is useful in detecting and characterizing inlay, including the material used to make it. For example, gold is much denser than silver and copper, and thus a gold inlay is easy to distinguish from a silver or copper inlay using radiography as long as the inlay thicknesses are comparable (see [II.3§1.4](#II.3§1.4)). Computed tomography may aid in imaging the overall shape of the inlay and isolating the material, based on radio-opacity. Reflectance transformation imaging (RTI) and infrared thermography (IRT) may be used to detect inlays.[^18]

</section>
<section id="S3.2.2">

#### 3.2.2 Chemical and physical analysis

*Without sampling*

XRF is useful as long as inlays and other features are more than a few millimeters in size. Better surface resolution can be achieved through PIXE analysis. Small statuettes less than a few centimeters deep may be introduced in a laser ablation cell and analyzed by laser ablation inductively coupled plasma mass spectroscopy (LA-ICP-MS). In addition to elemental analysis, other analytical approaches include XRD, ultraviolet (UV), surface-enhanced Raman (SERS), Rutherford backscattering spectrometry (RBS), and nuclear reaction analysis (NRA) (**fig. 305** A). Materials applied with an adhesive may be detached, allowing analysis of traces of the adhesive. Color or hyperspectral analysis may also be very useful, although alteration may impact the original appearance (see [II.2§4](#II.2§4)).

*With sampling*

Elemental and structural analysis may require a drilled sample (**fig. 305** B, C). As for repairs, cast inlay can only be distinguished from one mechanically attached through cross-sectional analysis (see [I.4§2.1](#I.4§2.1)). Similarly, an inlay or overlay may be too altered for proper surface analysis: sampling for cross section may be required. Adhesives can also be identified in cross section, and elemental and spectral analysis can characterize the adhesive composition.[^19] This may help to distinguish an ancient technology or material (for instance a bituminous or resinous compound) from a modern repair (made with a synthetic glue).

{{< q-figure-group grid="3" class="column" id="fig-305" >}}

</section>

## Notes

[^1]: For a precise definition see {{< q-cite "Untracht 1982" >}}, 315.

[^2]: Copper inlay was also reportedly used in the historical restorations of Herculaneum bronzes in the eighteenth and nineteenth centuries ({{< q-cite "Lahusen and Formigli 2006" >}}). Inlay wire is also described in material from the *Mahdia* shipwreck, Tunisia, carrying Greek works of art for Romans ({{< q-cite "Cüppers 1994" >}}).

[^3]: Alloys can be employed to achieve a variety of more subtle color effects. Alloys include pewter (85–99% tin with copper, bismuth, and antimony); copper alloyed with tin; lead (at sufficiently high concentrations that it can affect the color tonality of bronze, see **fig. 346**); zinc; gold (for example, copper alloyed with 25% gold to form Roman “pyropus,” see {{< q-cite "Pliny the Elder 1857" >}}, 34.20); and electrum, a gold-silver alloy. Gold could also be alloyed to become more malleable for thin inlays. One of the most liberal uses of colored inlay is exemplified in the Alexandrian bronze table Mensa Isiaca in Turin, Italy (**fig. 365**). Alloy inlays are reported notably on Egyptian objects ({{< q-cite "La Niece et al. 2002" >}}; see also **fig. 350**). A bronze bull of the Alaca Höyük type (ca. 2000 BCE) from Eastern Anatolia, now in the collection of the Museum of Fine Arts, Boston, is inlaid with copper-gold stripes and is partially silvered (inv. 58.14, <https://collections.mfa.org/objects/267288>). See {{< q-cite "Smith 1970" >}}.

[^4]: The authors do not know of examples of patinated copper inlays on sculpture, but do on bronze implements ({{< q-cite "Robcis, Bourgarit, and Mille 2000" >}}; {{< q-cite "Descamps-Lequime 2005" >}}).

[^5]: See {{< q-cite "Pal 2007" >}}, 62.

[^6]: A layer of cassiterite (tin oxide) inferred as degraded tin sheet, has been identified on the eyes of an ancient Greek statue of Dionysos as a Youth ({{< q-cite "Mattusch 1996" >}}, cat. no. 23, 224 and 231n6). See also {{< q-cite "Snodgrass 2000" >}}. For Antico, see {{< q-cite "Smith and Sturman 2011" >}}.

[^7]: For ancient Egypt see {{< q-cite "La Niece et al. 2002" >}}, 97–102.

[^8]: Niello is composed of one or more metal sulfides (silver, copper, or copper and lead), with the composition varying depending on period and place. Its composition determines its method of application. Niello can be an inlay or an overlay of black material with a gray or blue reflection/appearance, and can be confused with black enamel. It is generally used on gold and silver, but can also be found on copper alloys. It can be inlaid in chased or overlaid on smooth surfaces. See {{< q-cite "La Niece 1993" >}}.

[^9]: {{< q-cite "Smith and Sturman 2011" >}}.

[^10]: For example certain works by Charles Cordier (French, 1827–1905) in the collection of the Musee D’Orsay, Paris; see <https://www.musee-orsay.fr/fr/evenements/expositions/aux-musees/presentation-detaillee/article/charles-cordier-1827-1905-sculpteur-lautre-et-lailleurs-4210.html>.

[^11]: See also the Egyptian bronze figurine of Osiris (ca. 3rd Intermediate Period through the 26th Dynasty, Research Collection of the School of Religion, University of Southern California, inv. USC 5407) inlaid with blue glass, analyzed in {{< q-cite "Scott and Swartz Dodd 2002" >}}. Inlays of preformed blue and green enamel are reported in Byzantine doors ({{< q-cite "Kleinbauer 1976" >}}).

[^12]: {{< q-cite "Untracht 1968" >}}, 441.

[^13]: {{< q-cite "Formigli 2013a" >}}, 8: figures 23 and 24 describe the use of an organic binder in the manufacture of eye inlays in the Greek statue known as Riace A (460–450 BCE, H. 198 cm., National Archaeological Museum of Reggio Calabria). Although not specific to inlay, {{< q-cite "Pliny the Elder 1857" >}}, 33.64 mentions adhesives such as albumen, fruit juices, fish glue, milk, and blood ({{< q-cite "Giumlia-Mair 2002" >}}, 33).

[^14]: {{< q-cite "La Niece et al. 2002" >}}, 101.

[^15]: For example see {{< q-cite "Robcis, Bourgarit, and Mille 2000" >}}; {{< q-cite "Delange, Meyohas, and Aucouturier 2005" >}}; {{< q-cite "Alessandri et al. 2013" >}}; {{< q-cite "Collinet and Bourgarit 2021" >}}, and [I.9§3.2.2](#I.9§3.2.2) below.

[^16]: For example, see the restoration of the head of the seated Hermes from Herculaneum ({{< q-cite "Mattusch 2006" >}}) and the eighteenth-century repairs to Roman bronzes from the Villa dei Papiri at Herculaneum ({{< q-cite "Mattusch 2005" >}}; {{< q-cite "Mattusch 2013" >}}).

[^17]: See the study on medieval Iranian inlaid metalware ({{< q-cite "Collinet and Bourgarit 2021" >}}). To the authors’ knowledge no such extensive study has been carried out on bronze sculpture.

[^18]: {{< q-cite "Mercuri et al. 2018" >}}.

[^19]: Possible additional methods include peptide mass fingerprinting (PMF, see {{< q-cite "Kirby et al. 2011" >}}) and antibody-based (ELISA, see {{< q-cite "Heginbotham, Millay, and Quick 2006" >}}).
